Repository: basateyey/MasterThesisScripts

# MasterThesisScripts
#Those are the main files, I used to display the magnetic property measurements I carried out in the framework of my masters thesis

File: MagnetisationSaturation/Li0.6Al0.4 Ms(T).dc.dat
[Header]
TITLE,MPMS DC Measurement
BYAPP,MPMS Measurement,2.1,Summary
FILEOPENTIME, 1687540123.061000 6/23/2023, 7:08:43 PM

INFO, APPNAME, MPMS MultiVu Application, Revision 1.60,  Build 081

INFO, NAME, Li0.6Al0.4Fe5O8
INFO, WEIGHT, 85.250
INFO, AREA, 0.000
INFO, LENGTH, 0.000
INFO, SHAPE, 
INFO, COMMENT, cotton: 29.92 mg, capsule:40.26 mg
INFO, SEQUENCE FILE: M(H) and ZFCFC and ac.seq


INFO, BACKGROUND DATA FILE:, None


STARTUPAXIS,X,4,LINEAR,AUTO,0.000000,0.000000
STARTUPAXIS,Y1,5,LINEAR,AUTO,0.000000,0.000000


STARTUPGROUP,Longitudinal
FIELDGROUP,Longitudinal,1,2,3,4,5,6,7,8,9,15,16,17,18,27,28
FIELDGROUP,Transverse,1,2,3,4,10,11,12,13,14,19,20,21,22,27,28

PLOT_APPEARANCE,ALL,HORZ_GRID_ON,VERT_GRID_ON,MARKERS_AND_LINES

[Data]
Time,Comment,Field (Oe),Temperature (K),Long Moment (emu),Long Scan Std Dev,Long Algorithm,Long Reg Fit,Long Percent Error (%),Trans Moment (emu),Trans Scan Std Dev,Trans Algorithm,Trans Reg Fit,Trans Percent Error (%),Long Moment [w/o ABS] (emu),Long Scan Std Dev [w/o ABS],Long Reg Fit [w/o ABS],Long Percent Error [w/o ABS] (%),Trans Moment [w/o ABS] (emu),Trans Scan Std Dev [w/o ABS],Trans Reg Fit [w/o ABS],Trans Percent Error [w/o ABS] (%),Points per Scan,Scans per Measurement,Scan Length (cm),Delta Temp (K),Rot Position (deg),Error,EC Comp. Running,Using ABS,
1687540123.053,,1.000000e+004,4.998668e+000,1.430572e+000,0.000000e+000,3,9.882801e-001,0.000000e+000,,,,,,,,,,,,,,24,1,4.000000e+000,2.494335e-003,0.000000e+000,0,,0,
1687540492.623,,1.000000e+004,3.500446e+001,1.428783e+000,0.000000e+000,3,9.882467e-001,0.000000e+000,,,,,,,,,,,,,,24,1,4.000000e+000,4.539490e-003,0.000000e+000,0,,0,
1687540908.473,,1.000000e+004,6.506767e+001,1.426304e+000,0.000000e+000,3,9.883518e-001,0.000000e+000,,,,,,,,,,,,,,24,1,4.000000e+000,6.080627e-002,0.000000e+000,0,,0,
1687541413.391,,1.000000e+004,9.500687e+001,1.423221e+000,0.000000e+000,3,9.885336e-001,0.000000e+000,,,,,,,,,,,,,,24,1,4.000000e+000,0.000000e+000,0.000000e+000,0,,0,
1687541964.946,,1.000000e+004,1.249915e+002,1.418020e+000,0.000000e+000,3,9.886041e-001,0.000000e+000,,,,,,,,,,,,,,24,1,4.000000e+000,5.401611e-003,0.000000e+000,0,,0,
1687542517.986,,1.000000e+004,1.550054e+002,1.408701e+000,0.000000e+000,3,9.887940e-001,0.000000e+000,,,,,,,,,,,,,,24,1,4.000000e+000,7.040405e-002,0.000000e+000,0,,0,
1687543058.200,,1.000000e+004,1.850040e+002,1.394894e+000,0.000000e+000,3,9.887105e-001,0.000000e+000,,,,,,,,,,,,,,24,1,4.000000e+000,5.960083e-002,0.000000e+000,0,,0,
1687543591.087,,1.000000e+004,2.149807e+002,1.376225e+000,0.000000e+000,3,9.889436e-001,0.000000e+000,,,,,,,,,,,,,,24,1,4.000000e+000,2.870178e-002,0.000000e+000,0,,0,
1687544116.313,,1.000000e+004,2.450463e+002,1.353250e+000,0.000000e+000,3,9.892340e-001,0.000000e+000,,,,,,,,,,,,,,24,1,4.000000e+000,1.016998e-001,0.000000e+000,0,,0,
1687544470.111,,1.000000e+004,2.756227e+002,1.326822e+000,0.000000e+000,3,9.888774e-001,0.000000e+000,,,,,,,,,,,,,,24,1,4.000000e+000,8.190918e-002,0.000000e+000,0,,0,
1687544823.486,,1.000000e+004,3.055192e+002,1.297623e+000,0.000000e+000,3,9.886143e-001,0.000000e+000,,,,,,,,,,,,,,24,1,4.000000e+000,2.457886e-001,0.000000e+000,0,,0,

File: MagnetisationSaturation/LiAl0.5 Ms(T).dc.dat
[Header]
TITLE,MPMS DC Measurement
BYAPP,MPMS Measurement,2.1,Summary
FILEOPENTIME, 1687385988.250000 6/22/2023, 12:19:48 AM

INFO, APPNAME, MPMS MultiVu Application, Revision 1.60,  Build 081

INFO, NAME, Li0.5Al0.5Fe5O8
INFO, WEIGHT, 84.430
INFO, AREA, 0.000
INFO, LENGTH, 0.000
INFO, SHAPE, 
INFO, COMMENT, cotton: 15.1 mg, capsule:39.07 mg
INFO, SEQUENCE FILE: M(H) and ZFCFC.seq


INFO, BACKGROUND DATA FILE:, None


STARTUPAXIS,X,4,LINEAR,AUTO,0.000000,0.000000
STARTUPAXIS,Y1,5,LINEAR,AUTO,0.000000,0.000000


STARTUPGROUP,Longitudinal
FIELDGROUP,Longitudinal,1,2,3,4,5,6,7,8,9,15,16,17,18,27,28
FIELDGROUP,Transverse,1,2,3,4,10,11,12,13,14,19,20,21,22,27,28

PLOT_APPEARANCE,ALL,HORZ_GRID_ON,VERT_GRID_ON,MARKERS_AND_LINES

[Data]
Time,Comment,Field (Oe),Temperature (K),Long Moment (emu),Long Scan Std Dev,Long Algorithm,Long Reg Fit,Long Percent Error (%),Trans Moment (emu),Trans Scan Std Dev,Trans Algorithm,Trans Reg Fit,Trans Percent Error (%),Long Moment [w/o ABS] (emu),Long Scan Std Dev [w/o ABS],Long Reg Fit [w/o ABS],Long Percent Error [w/o ABS] (%),Trans Moment [w/o ABS] (emu),Trans Scan Std Dev [w/o ABS],Trans Reg Fit [w/o ABS],Trans Percent Error [w/o ABS] (%),Points per Scan,Scans per Measurement,Scan Length (cm),Delta Temp (K),Rot Position (deg),Error,EC Comp. Running,Using ABS,
1687385988.250,,1.000000e+004,4.998420e+000,1.944008e+000,0.000000e+000,3,9.889278e-001,0.000000e+000,,,,,,,,,,,,,,24,1,4.000000e+000,4.154682e-003,0.000000e+000,0,,0,
1687386359.695,,1.000000e+004,3.500729e+001,1.942627e+000,0.000000e+000,3,9.890918e-001,0.000000e+000,,,,,,,,,,,,,,24,1,4.000000e+000,1.245880e-002,0.000000e+000,0,,0,
1687386743.354,,1.000000e+004,6.506937e+001,1.943957e+000,0.000000e+000,3,9.890022e-001,0.000000e+000,,,,,,,,,,,,,,24,1,4.000000e+000,8.447266e-002,0.000000e+000,0,,0,
1687387243.990,,1.000000e+004,9.500029e+001,1.943839e+000,0.000000e+000,3,9.890091e-001,0.000000e+000,,,,,,,,,,,,,,24,1,4.000000e+000,3.289795e-002,0.000000e+000,0,,0,
1687387797.037,,1.000000e+004,1.249942e+002,1.942570e+000,0.000000e+000,3,9.891504e-001,0.000000e+000,,,,,,,,,,,,,,24,1,4.000000e+000,1.080322e-002,0.000000e+000,0,,0,
1687388350.034,,1.000000e+004,1.549781e+002,1.936766e+000,0.000000e+000,3,9.892467e-001,0.000000e+000,,,,,,,,,,,,,,24,1,4.000000e+000,1.570129e-002,0.000000e+000,0,,0,
1687388894.363,,1.000000e+004,1.849959e+002,1.924711e+000,0.000000e+000,3,9.893744e-001,0.000000e+000,,,,,,,,,,,,,,24,1,4.000000e+000,6.500244e-002,0.000000e+000,0,,0,
1687389427.054,,1.000000e+004,2.150131e+002,1.904864e+000,0.000000e+000,3,9.894523e-001,0.000000e+000,,,,,,,,,,,,,,24,1,4.000000e+000,2.149963e-002,0.000000e+000,0,,0,
1687389944.079,,1.000000e+004,2.449815e+002,1.879540e+000,0.000000e+000,3,9.894584e-001,0.000000e+000,,,,,,,,,,,,,,24,1,4.000000e+000,1.016083e-001,0.000000e+000,0,,0,
1687390297.018,,1.000000e+004,2.756578e+002,1.847268e+000,0.000000e+000,3,9.895655e-001,0.000000e+000,,,,,,,,,,,,,,24,1,4.000000e+000,2.922974e-001,0.000000e+000,0,,0,
1687390648.098,,1.000000e+004,3.056133e+002,1.811863e+000,0.000000e+000,3,9.896285e-001,0.000000e+000,,,,,,,,,,,,,,24,1,4.000000e+000,2.604980e-001,0.000000e+000,0,,0,
