Repository: basateyey/MasterThesisScripts

# MasterThesisScripts
#Those are the main files, I used to display the magnetic property measurements I carried out in the framework of my masters thesis

File: ZFC_FC/OriginalData/MPMS_Li0.6Al0.4 ZFC 10 Oe.dc.dat
[Header]
TITLE,MPMS DC Measurement
BYAPP,MPMS Measurement,2.1,Summary
FILEOPENTIME, 1687505566.319000 6/23/2023, 9:32:46 AM

INFO, APPNAME, MPMS MultiVu Application, Revision 1.60,  Build 081

INFO, NAME, Li0.6Al0.4Fe5O8
INFO, WEIGHT, 85.250
INFO, AREA, 0.000
INFO, LENGTH, 0.000
INFO, SHAPE, 
INFO, COMMENT, cotton: 29.92 mg, capsule:40.26 mg
INFO, SEQUENCE FILE: ZFCF.seq


INFO, BACKGROUND DATA FILE:, None


STARTUPAXIS,X,4,LINEAR,AUTO,0.000000,0.000000
STARTUPAXIS,Y1,5,LINEAR,AUTO,0.000000,0.000000


STARTUPGROUP,Longitudinal
FIELDGROUP,Longitudinal,1,2,3,4,5,6,7,8,9,15,16,17,18,27,28
FIELDGROUP,Transverse,1,2,3,4,10,11,12,13,14,19,20,21,22,27,28

PLOT_APPEARANCE,ALL,HORZ_GRID_ON,VERT_GRID_ON,MARKERS_AND_LINES

[Data]
Time,Comment,Field (Oe),Temperature (K),Long Moment (emu),Long Scan Std Dev,Long Algorithm,Long Reg Fit,Long Percent Error (%),Trans Moment (emu),Trans Scan Std Dev,Trans Algorithm,Trans Reg Fit,Trans Percent Error (%),Long Moment [w/o ABS] (emu),Long Scan Std Dev [w/o ABS],Long Reg Fit [w/o ABS],Long Percent Error [w/o ABS] (%),Trans Moment [w/o ABS] (emu),Trans Scan Std Dev [w/o ABS],Trans Reg Fit [w/o ABS],Trans Percent Error [w/o ABS] (%),Points per Scan,Scans per Measurement,Scan Length (cm),Delta Temp (K),Rot Position (deg),Error,EC Comp. Running,Using ABS,
1687505566.311,,1.000000e+001,4.994476e+000,1.481456e-002,0.000000e+000,3,9.970577e-001,0.000000e+000,,,,,,,,,,,,,,24,1,4.000000e+000,5.224705e-003,0.000000e+000,0,,0,
1687505642.065,,1.000000e+001,1.277418e+001,1.522864e-002,0.000000e+000,3,9.973152e-001,0.000000e+000,,,,,,,,,,,,,,24,1,4.000000e+000,1.860810e+000,0.000000e+000,0,,0,
1687505689.006,,1.000000e+001,1.964305e+001,1.566611e-002,0.000000e+000,3,9.972912e-001,0.000000e+000,,,,,,,,,,,,,,24,1,4.000000e+000,2.717468e+000,0.000000e+000,0,,0,
1687505728.609,,1.000000e+001,2.627541e+001,1.605985e-002,0.000000e+000,3,9.973322e-001,0.000000e+000,,,,,,,,,,,,,,24,1,4.000000e+000,2.585100e+000,0.000000e+000,0,,0,
1687505770.402,,1.000000e+001,3.287976e+001,1.667337e-002,0.000000e+000,3,9.972605e-001,0.000000e+000,,,,,,,,,,,,,,24,1,4.000000e+000,2.575739e+000,0.000000e+000,0,,0,
1687505807.762,,1.000000e+001,3.892485e+001,1.703512e-002,0.000000e+000,3,9.972578e-001,0.000000e+000,,,,,,,,,,,,,,24,1,4.000000e+000,2.549362e+000,0.000000e+000,0,,0,
1687505868.507,,1.000000e+001,4.883125e+001,1.762108e-002,0.000000e+000,3,9.969772e-001,0.000000e+000,,,,,,,,,,,,,,24,1,4.000000e+000,2.748779e+000,0.000000e+000,0,,0,
1687505891.580,,1.000000e+001,5.255701e+001,1.783795e-002,0.000000e+000,3,9.970316e-001,0.000000e+000,,,,,,,,,,,,,,24,1,4.000000e+000,2.556610e+000,0.000000e+000,0,,0,
1687505929.770,,1.000000e+001,5.865776e+001,1.821619e-002,0.000000e+000,3,9.971362e-001,0.000000e+000,,,,,,,,,,,,,,24,1,4.000000e+000,2.700958e+000,0.000000e+000,0,,0,
1687505969.797,,1.000000e+001,6.542576e+001,1.860266e-002,0.000000e+000,3,9.971744e-001,0.000000e+000,,,,,,,,,,,,,,24,1,4.000000e+000,2.366989e+000,0.000000e+000,0,,0,
1687506008.122,,1.000000e+001,7.181683e+001,1.896315e-002,0.000000e+000,3,9.971503e-001,0.000000e+000,,,,,,,,,,,,,,24,1,4.000000e+000,2.666267e+000,0.000000e+000,0,,0,
1687506048.489,,1.000000e+001,7.845593e+001,1.933284e-002,0.000000e+000,3,9.970948e-001,0.000000e+000,,,,,,,,,,,,,,24,1,4.000000e+000,2.465347e+000,0.000000e+000,0,,0,
1687506086.071,,1.000000e+001,8.476479e+001,1.965026e-002,0.000000e+000,3,9.970575e-001,0.000000e+000,,,,,,,,,,,,,,24,1,4.000000e+000,2.609215e+000,0.000000e+000,0,,0,
1687506126.532,,1.000000e+001,9.182262e+001,1.996148e-002,0.000000e+000,3,9.970885e-001,0.000000e+000,,,,,,,,,,,,,,24,1,4.000000e+000,2.408173e+000,0.000000e+000,0,,0,
1687506162.903,,1.000000e+001,9.771414e+001,2.020499e-002,0.000000e+000,3,9.970570e-001,0.000000e+000,,,,,,,,,,,,,,24,1,4.000000e+000,2.682320e+000,0.000000e+000,0,,0,
1687506205.537,,1.000000e+001,1.048174e+002,2.044652e-002,0.000000e+000,3,9.971071e-001,0.000000e+000,,,,,,,,,,,,,,24,1,4.000000e+000,2.659698e+000,0.000000e+000,0,,0,
1687506241.649,,1.000000e+001,1.111817e+002,2.062568e-002,0.000000e+000,3,9.971051e-001,0.000000e+000,,,,,,,,,,,,,,24,1,4.000000e+000,2.629402e+000,0.000000e+000,0,,0,
1687506281.731,,1.000000e+001,1.178176e+002,2.078979e-002,0.000000e+000,3,9.970487e-001,0.000000e+000,,,,,,,,,,,,,,24,1,4.000000e+000,2.584404e+000,0.000000e+000,0,,0,
1687506317.975,,1.000000e+001,1.239143e+002,2.090626e-002,0.000000e+000,3,9.969717e-001,0.000000e+000,,,,,,,,,,,,,,24,1,4.000000e+000,2.837997e+000,0.000000e+000,0,,0,
1687506358.133,,1.000000e+001,1.308806e+002,2.101244e-002,0.000000e+000,3,9.970304e-001,0.000000e+000,,,,,,,,,,,,,,24,1,4.000000e+000,2.813599e+000,0.000000e+000,0,,0,
1687506395.886,,1.000000e+001,1.371289e+002,2.109107e-002,0.000000e+000,3,9.969281e-001,0.000000e+000,,,,,,,,,,,,,,24,1,4.000000e+000,2.920303e+000,0.000000e+000,0,,0,
1687506436.890,,1.000000e+001,1.440840e+002,2.116496e-002,0.000000e+000,3,9.969772e-001,0.000000e+000,,,,,,,,,,,,,,24,1,4.000000e+000,2.680496e+000,0.000000e+000,0,,0,
1687506472.128,,1.000000e+001,1.498858e+002,2.121829e-002,0.000000e+000,3,9.970009e-001,0.000000e+000,,,,,,,,,,,,,,24,1,4.000000e+000,2.524796e+000,0.000000e+000,0,,0,
1687506511.639,,1.000000e+001,1.566025e+002,2.126775e-002,0.000000e+000,3,9.969524e-001,0.000000e+000,,,,,,,,,,,,,,24,1,4.000000e+000,2.685104e+000,0.000000e+000,0,,0,
1687506549.859,,1.000000e+001,1.630048e+002,2.130883e-002,0.000000e+000,3,9.969242e-001,0.000000e+000,,,,,,,,,,,,,,24,1,4.000000e+000,2.596603e+000,0.000000e+000,0,,0,
1687506593.070,,1.000000e+001,1.701069e+002,2.135224e-002,0.000000e+000,3,9.970095e-001,0.000000e+000,,,,,,,,,,,,,,24,1,4.000000e+000,2.893204e+000,0.000000e+000,0,,0,
1687506626.324,,1.000000e+001,1.758795e+002,2.138093e-002,0.000000e+000,3,9.969484e-001,0.000000e+000,,,,,,,,,,,,,,24,1,4.000000e+000,2.426392e+000,0.000000e+000,0,,0,
1687506669.082,,1.000000e+001,1.830996e+002,2.141783e-002,0.000000e+000,3,9.969923e-001,0.000000e+000,,,,,,,,,,,,,,24,1,4.000000e+000,2.690811e+000,0.000000e+000,0,,0,
1687506705.445,,1.000000e+001,1.890118e+002,2.144761e-002,0.000000e+000,3,9.968789e-001,0.000000e+000,,,,,,,,,,,,,,24,1,4.000000e+000,2.575195e+000,0.000000e+000,0,,0,
1687506746.859,,1.000000e+001,1.961214e+002,2.148345e-002,0.000000e+000,3,9.968414e-001,0.000000e+000,,,,,,,,,,,,,,24,1,4.000000e+000,2.425598e+000,0.000000e+000,0,,0,
1687506784.527,,1.000000e+001,2.022635e+002,2.151304e-002,0.000000e+000,3,9.968426e-001,0.000000e+000,,,,,,,,,,,,,,24,1,4.000000e+000,2.747314e+000,0.000000e+000,0,,0,
1687506826.027,,1.000000e+001,2.091806e+002,2.154277e-002,0.000000e+000,3,9.967435e-001,0.000000e+000,,,,,,,,,,,,,,24,1,4.000000e+000,2.805298e+000,0.000000e+000,0,,0,
1687506863.031,,1.000000e+001,2.153953e+002,2.157249e-002,0.000000e+000,3,9.968705e-001,0.000000e+000,,,,,,,,,,,,,,24,1,4.000000e+000,2.715805e+000,0.000000e+000,0,,0,
1687506903.421,,1.000000e+001,2.222873e+002,2.160988e-002,0.000000e+000,3,9.967533e-001,0.000000e+000,,,,,,,,,,,,,,24,1,4.000000e+000,2.326797e+000,0.000000e+000,0,,0,
1687506939.230,,1.000000e+001,2.283099e+002,2.164167e-002,0.000000e+000,3,9.966879e-001,0.000000e+000,,,,,,,,,,,,,,24,1,4.000000e+000,2.207901e+000,0.000000e+000,0,,0,
1687506982.214,,1.000000e+001,2.353755e+002,2.167832e-002,0.000000e+000,3,9.968353e-001,0.000000e+000,,,,,,,,,,,,,,24,1,4.000000e+000,2.393311e+000,0.000000e+000,0,,0,
1687507020.313,,1.000000e+001,2.418000e+002,2.170811e-002,0.000000e+000,3,9.968017e-001,0.000000e+000,,,,,,,,,,,,,,24,1,4.000000e+000,2.702499e+000,0.000000e+000,0,,0,
1687507057.125,,1.000000e+001,2.479182e+002,2.174222e-002,0.000000e+000,3,9.968126e-001,0.000000e+000,,,,,,,,,,,,,,24,1,4.000000e+000,2.440094e+000,0.000000e+000,0,,0,
1687507099.913,,1.000000e+001,2.549963e+002,2.178055e-002,0.000000e+000,3,9.967112e-001,0.000000e+000,,,,,,,,,,,,,,24,1,4.000000e+000,2.877014e+000,0.000000e+000,0,,0,
1687507135.975,,1.000000e+001,2.610536e+002,2.181389e-002,0.000000e+000,3,9.966943e-001,0.000000e+000,,,,,,,,,,,,,,24,1,4.000000e+000,2.237579e+000,0.000000e+000,0,,0,
1687507177.166,,1.000000e+001,2.678379e+002,2.185370e-002,0.000000e+000,3,9.966112e-001,0.000000e+000,,,,,,,,,,,,,,24,1,4.000000e+000,2.600708e+000,0.000000e+000,0,,0,
1687507215.443,,1.000000e+001,2.743144e+002,2.188992e-002,0.000000e+000,3,9.965748e-001,0.000000e+000,,,,,,,,,,,,,,24,1,4.000000e+000,2.558105e+000,0.000000e+000,0,,0,
1687507257.781,,1.000000e+001,2.812515e+002,2.193190e-002,0.000000e+000,3,9.965852e-001,0.000000e+000,,,,,,,,,,,,,,24,1,4.000000e+000,3.009125e+000,0.000000e+000,0,,0,
1687507291.636,,1.000000e+001,2.869633e+002,2.196768e-002,0.000000e+000,3,9.965312e-001,0.000000e+000,,,,,,,,,,,,,,24,1,4.000000e+000,2.640198e+000,0.000000e+000,0,,0,
1687507335.239,,1.000000e+001,2.942690e+002,2.201123e-002,0.000000e+000,3,9.965204e-001,0.000000e+000,,,,,,,,,,,,,,24,1,4.000000e+000,2.805298e+000,0.000000e+000,0,,0,
1687507372.344,,1.000000e+001,3.005931e+002,2.203923e-002,0.000000e+000,3,9.967770e-001,0.000000e+000,,,,,,,,,,,,,,24,1,4.000000e+000,2.500519e+000,0.000000e+000,0,,0,
1687507409.797,,1.000000e+001,3.067369e+002,2.207291e-002,0.000000e+000,3,9.969087e-001,0.000000e+000,,,,,,,,,,,,,,24,1,4.000000e+000,2.507904e+000,0.000000e+000,0,,0,
1687507451.943,,1.000000e+001,3.138088e+002,2.211115e-002,0.000000e+000,3,9.969876e-001,0.000000e+000,,,,,,,,,,,,,,24,1,4.000000e+000,2.585297e+000,0.000000e+000,0,,0,
1687507488.691,,1.000000e+001,3.198553e+002,2.214343e-002,0.000000e+000,3,9.971995e-001,0.000000e+000,,,,,,,,,,,,,,24,1,4.000000e+000,2.419922e+000,0.000000e+000,0,,0,
1687507529.748,,1.000000e+001,3.267079e+002,2.219385e-002,0.000000e+000,3,9.972997e-001,0.000000e+000,,,,,,,,,,,,,,24,1,4.000000e+000,2.529114e+000,0.000000e+000,0,,0,
1687507565.736,,1.000000e+001,3.327354e+002,2.224144e-002,0.000000e+000,3,9.972268e-001,0.000000e+000,,,,,,,,,,,,,,24,1,4.000000e+000,2.332977e+000,0.000000e+000,0,,0,
1687507607.982,,1.000000e+001,3.396844e+002,2.235956e-002,0.000000e+000,3,9.965645e-001,0.000000e+000,,,,,,,,,,,,,,24,1,4.000000e+000,2.473297e+000,0.000000e+000,0,,0,
1687507641.935,,1.000000e+001,3.454639e+002,2.248658e-002,0.000000e+000,3,9.954813e-001,0.000000e+000,,,,,,,,,,,,,,24,1,4.000000e+000,2.282684e+000,0.000000e+000,0,,0,
1687507685.189,,1.000000e+001,3.526058e+002,2.263616e-002,0.000000e+000,3,9.938782e-001,0.000000e+000,,,,,,,,,,,,,,24,1,4.000000e+000,2.676208e+000,0.000000e+000,0,,0,
1687507723.347,,1.000000e+001,3.589445e+002,2.275909e-002,0.000000e+000,3,9.928465e-001,0.000000e+000,,,,,,,,,,,,,,24,1,4.000000e+000,2.757507e+000,0.000000e+000,0,,0,
1687507764.140,,1.000000e+001,3.658607e+002,2.286406e-002,0.000000e+000,3,9.917980e-001,0.000000e+000,,,,,,,,,,,,,,24,1,4.000000e+000,2.215088e+000,0.000000e+000,0,,0,
1687507802.048,,1.000000e+001,3.720774e+002,2.292902e-002,0.000000e+000,3,9.914137e-001,0.000000e+000,,,,,,,,,,,,,,24,1,4.000000e+000,2.795990e+000,0.000000e+000,0,,0,
1687507842.340,,1.000000e+001,3.787390e+002,2.300682e-002,0.000000e+000,3,9.913151e-001,0.000000e+000,,,,,,,,,,,,,,24,1,4.000000e+000,2.469482e+000,0.000000e+000,0,,0,
1687507880.102,,1.000000e+001,3.849123e+002,2.307229e-002,0.000000e+000,3,9.910282e-001,0.000000e+000,,,,,,,,,,,,,,24,1,4.000000e+000,2.552612e+000,0.000000e+000,0,,0,
1687508174.945,,1.000000e+001,3.900952e+002,2.311404e-002,0.000000e+000,3,9.906756e-001,0.000000e+000,,,,,,,,,,,,,,24,1,4.000000e+000,2.406006e-001,0.000000e+000,0,,0,
1687513464.488,,1.000000e+001,4.997587e+000,2.322566e-002,0.000000e+000,3,9.896343e-001,0.000000e+000,,,,,,,,,,,,,,24,1,4.000000e+000,1.163006e-003,0.000000e+000,0,,0,
1687513540.723,,1.000000e+001,1.259114e+001,2.322737e-002,0.000000e+000,3,9.898009e-001,0.000000e+000,,,,,,,,,,,,,,24,1,4.000000e+000,1.548611e+000,0.000000e+000,0,,0,
1687513586.528,,1.000000e+001,1.965805e+001,2.322719e-002,0.000000e+000,3,9.898235e-001,0.000000e+000,,,,,,,,,,,,,,24,1,4.000000e+000,2.272970e+000,0.000000e+000,0,,0,
1687513627.883,,1.000000e+001,2.627435e+001,2.323052e-002,0.000000e+000,3,9.897572e-001,0.000000e+000,,,,,,,,,,,,,,24,1,4.000000e+000,2.427679e+000,0.000000e+000,0,,0,
1687513667.141,,1.000000e+001,3.254461e+001,2.323072e-002,0.000000e+000,3,9.897801e-001,0.000000e+000,,,,,,,,,,,,,,24,1,4.000000e+000,2.619370e+000,0.000000e+000,0,,0,
1687513707.192,,1.000000e+001,3.913500e+001,2.323068e-002,0.000000e+000,3,9.897833e-001,0.000000e+000,,,,,,,,,,,,,,24,1,4.000000e+000,2.387600e+000,0.000000e+000,0,,0,
1687513747.200,,1.000000e+001,4.549815e+001,2.323131e-002,0.000000e+000,3,9.897904e-001,0.000000e+000,,,,,,,,,,,,,,24,1,4.000000e+000,2.232910e+000,0.000000e+000,0,,0,
1687513789.477,,1.000000e+001,5.234586e+001,2.323013e-002,0.000000e+000,3,9.898303e-001,0.000000e+000,,,,,,,,,,,,,,24,1,4.000000e+000,2.236759e+000,0.000000e+000,0,,0,
1687513829.500,,1.000000e+001,5.885011e+001,2.322915e-002,0.000000e+000,3,9.899526e-001,0.000000e+000,,,,,,,,,,,,,,24,1,4.000000e+000,2.835228e+000,0.000000e+000,0,,0,
1687513867.432,,1.000000e+001,6.507983e+001,2.322893e-002,0.000000e+000,3,9.899679e-001,0.000000e+000,,,,,,,,,,,,,,24,1,4.000000e+000,2.581642e+000,0.000000e+000,0,,0,
1687513908.036,,1.000000e+001,7.185278e+001,2.322747e-002,0.000000e+000,3,9.901009e-001,0.000000e+000,,,,,,,,,,,,,,24,1,4.000000e+000,2.528343e+000,0.000000e+000,0,,0,
1687513946.311,,1.000000e+001,7.832287e+001,2.322675e-002,0.000000e+000,3,9.900960e-001,0.000000e+000,,,,,,,,,,,,,,24,1,4.000000e+000,2.334930e+000,0.000000e+000,0,,0,
1687513987.211,,1.000000e+001,8.512337e+001,2.322498e-002,0.000000e+000,3,9.902470e-001,0.000000e+000,,,,,,,,,,,,,,24,1,4.000000e+000,2.434975e+000,0.000000e+000,0,,0,
1687514024.846,,1.000000e+001,9.153555e+001,2.322584e-002,0.000000e+000,3,9.902869e-001,0.000000e+000,,,,,,,,,,,,,,24,1,4.000000e+000,2.564491e+000,0.000000e+000,0,,0,
1687514066.286,,1.000000e+001,9.855183e+001,2.322626e-002,0.000000e+000,3,9.903127e-001,0.000000e+000,,,,,,,,,,,,,,24,1,4.000000e+000,2.513565e+000,0.000000e+000,0,,0,
1687514102.280,,1.000000e+001,1.045974e+002,2.322676e-002,0.000000e+000,3,9.903238e-001,0.000000e+000,,,,,,,,,,,,,,24,1,4.000000e+000,2.342102e+000,0.000000e+000,0,,0,
1687514140.165,,1.000000e+001,1.111447e+002,2.322827e-002,0.000000e+000,3,9.903311e-001,0.000000e+000,,,,,,,,,,,,,,24,1,4.000000e+000,2.614799e+000,0.000000e+000,0,,0,
1687514186.410,,1.000000e+001,1.188332e+002,2.323344e-002,0.000000e+000,3,9.902592e-001,0.000000e+000,,,,,,,,,,,,,,24,1,4.000000e+000,2.605400e+000,0.000000e+000,0,,0,
1687514218.138,,1.000000e+001,1.241625e+002,2.323229e-002,0.000000e+000,3,9.902332e-001,0.000000e+000,,,,,,,,,,,,,,24,1,4.000000e+000,2.503601e+000,0.000000e+000,0,,0,
1687514255.810,,1.000000e+001,1.305512e+002,2.323113e-002,0.000000e+000,3,9.902620e-001,0.000000e+000,,,,,,,,,,,,,,24,1,4.000000e+000,2.940598e+000,0.000000e+000,0,,0,
1687514296.165,,1.000000e+001,1.374716e+002,2.322805e-002,0.000000e+000,3,9.903243e-001,0.000000e+000,,,,,,,,,,,,,,24,1,4.000000e+000,2.414597e+000,0.000000e+000,0,,0,
1687514333.893,,1.000000e+001,1.437216e+002,2.322462e-002,0.000000e+000,3,9.903896e-001,0.000000e+000,,,,,,,,,,,,,,24,1,4.000000e+000,2.695694e+000,0.000000e+000,0,,0,
1687514374.459,,1.000000e+001,1.503928e+002,2.322024e-002,0.000000e+000,3,9.904895e-001,0.000000e+000,,,,,,,,,,,,,,24,1,4.000000e+000,2.695801e+000,0.000000e+000,0,,0,
1687514411.134,,1.000000e+001,1.567930e+002,2.321566e-002,0.000000e+000,3,9.904500e-001,0.000000e+000,,,,,,,,,,,,,,24,1,4.000000e+000,2.547302e+000,0.000000e+000,0,,0,
1687514452.026,,1.000000e+001,1.634789e+002,2.321060e-002,0.000000e+000,3,9.906061e-001,0.000000e+000,,,,,,,,,,,,,,24,1,4.000000e+000,2.800507e+000,0.000000e+000,0,,0,
1687514488.942,,1.000000e+001,1.698401e+002,2.320670e-002,0.000000e+000,3,9.906119e-001,0.000000e+000,,,,,,,,,,,,,,24,1,4.000000e+000,2.487289e+000,0.000000e+000,0,,0,
1687514530.533,,1.000000e+001,1.767972e+002,2.319983e-002,0.000000e+000,3,9.907143e-001,0.000000e+000,,,,,,,,,,,,,,24,1,4.000000e+000,2.579391e+000,0.000000e+000,0,,0,
1687514565.300,,1.000000e+001,1.824604e+002,2.319230e-002,0.000000e+000,3,9.907668e-001,0.000000e+000,,,,,,,,,,,,,,24,1,4.000000e+000,2.520309e+000,0.000000e+000,0,,0,
1687514607.738,,1.000000e+001,1.897194e+002,2.318744e-002,0.000000e+000,3,9.907287e-001,0.000000e+000,,,,,,,,,,,,,,24,1,4.000000e+000,2.706497e+000,0.000000e+000,0,,0,
1687514645.282,,1.000000e+001,1.959836e+002,2.318075e-002,0.000000e+000,3,9.907714e-001,0.000000e+000,,,,,,,,,,,,,,24,1,4.000000e+000,2.567108e+000,0.000000e+000,0,,0,
1687514684.063,,1.000000e+001,2.024606e+002,2.317347e-002,0.000000e+000,3,9.908000e-001,0.000000e+000,,,,,,,,,,,,,,24,1,4.000000e+000,2.534698e+000,0.000000e+000,0,,0,
1687514724.254,,1.000000e+001,2.091931e+002,2.316605e-002,0.000000e+000,3,9.908059e-001,0.000000e+000,,,,,,,,,,,,,,24,1,4.000000e+000,2.614899e+000,0.000000e+000,0,,0,
1687514762.366,,1.000000e+001,2.153594e+002,2.315928e-002,0.000000e+000,3,9.909393e-001,0.000000e+000,,,,,,,,,,,,,,24,1,4.000000e+000,2.743790e+000,0.000000e+000,0,,0,
1687514802.602,,1.000000e+001,2.223487e+002,2.315333e-002,0.000000e+000,3,9.908872e-001,0.000000e+000,,,,,,,,,,,,,,24,1,4.000000e+000,2.358597e+000,0.000000e+000,0,,0,
1687514839.200,,1.000000e+001,2.285410e+002,2.314436e-002,0.000000e+000,3,9.909915e-001,0.000000e+000,,,,,,,,,,,,,,24,1,4.000000e+000,2.446198e+000,0.000000e+000,0,,0,
1687514879.661,,1.000000e+001,2.350355e+002,2.313801e-002,0.000000e+000,3,9.910039e-001,0.000000e+000,,,,,,,,,,,,,,24,1,4.000000e+000,2.642197e+000,0.000000e+000,0,,0,
1687514916.938,,1.000000e+001,2.413686e+002,2.313667e-002,0.000000e+000,3,9.909529e-001,0.000000e+000,,,,,,,,,,,,,,24,1,4.000000e+000,2.728989e+000,0.000000e+000,0,,0,
1687514959.376,,1.000000e+001,2.484309e+002,2.313042e-002,0.000000e+000,3,9.909577e-001,0.000000e+000,,,,,,,,,,,,,,24,1,4.000000e+000,2.658798e+000,0.000000e+000,0,,0,
1687514997.286,,1.000000e+001,2.547408e+002,2.312262e-002,0.000000e+000,3,9.909911e-001,0.000000e+000,,,,,,,,,,,,,,24,1,4.000000e+000,2.681992e+000,0.000000e+000,0,,0,
1687515035.911,,1.000000e+001,2.611823e+002,2.311481e-002,0.000000e+000,3,9.910690e-001,0.000000e+000,,,,,,,,,,,,,,24,1,4.000000e+000,2.909576e+000,0.000000e+000,0,,0,
1687515077.321,,1.000000e+001,2.679980e+002,2.310848e-002,0.000000e+000,3,9.911512e-001,0.000000e+000,,,,,,,,,,,,,,24,1,4.000000e+000,2.659027e+000,0.000000e+000,0,,0,
1687515112.266,,1.000000e+001,2.739267e+002,2.310689e-002,0.000000e+000,3,9.911064e-001,0.000000e+000,,,,,,,,,,,,,,24,1,4.000000e+000,2.446777e+000,0.000000e+000,0,,0,
1687515156.145,,1.000000e+001,2.810247e+002,2.311656e-002,0.000000e+000,3,9.909180e-001,0.000000e+000,,,,,,,,,,,,,,24,1,4.000000e+000,2.700104e+000,0.000000e+000,0,,0,
1687515190.822,,1.000000e+001,2.872227e+002,2.312071e-002,0.000000e+000,3,9.907634e-001,0.000000e+000,,,,,,,,,,,,,,24,1,4.000000e+000,2.428894e+000,0.000000e+000,0,,0,
1687515238.027,,1.000000e+001,2.948168e+002,2.312596e-002,0.000000e+000,3,9.906579e-001,0.000000e+000,,,,,,,,,,,,,,24,1,4.000000e+000,2.628326e+000,0.000000e+000,0,,0,
1687515271.542,,1.000000e+001,3.005154e+002,2.312751e-002,0.000000e+000,3,9.906676e-001,0.000000e+000,,,,,,,,,,,,,,24,1,4.000000e+000,2.261719e+000,0.000000e+000,0,,0,
1687515309.046,,1.000000e+001,3.069917e+002,2.312888e-002,0.000000e+000,3,9.906185e-001,0.000000e+000,,,,,,,,,,,,,,24,1,4.000000e+000,2.351624e+000,0.000000e+000,0,,0,
1687515356.486,,1.000000e+001,3.146907e+002,2.313348e-002,0.000000e+000,3,9.905732e-001,0.000000e+000,,,,,,,,,,,,,,24,1,4.000000e+000,2.523621e+000,0.000000e+000,0,,0,
1687515385.381,,1.000000e+001,3.196473e+002,2.313578e-002,0.000000e+000,3,9.905530e-001,0.000000e+000,,,,,,,,,,,,,,24,1,4.000000e+000,2.098694e+000,0.000000e+000,0,,0,
1687515428.514,,1.000000e+001,3.265505e+002,2.314123e-002,0.000000e+000,3,9.905208e-001,0.000000e+000,,,,,,,,,,,,,,24,1,4.000000e+000,2.676300e+000,0.000000e+000,0,,0,
1687515465.448,,1.000000e+001,3.327722e+002,2.314603e-002,0.000000e+000,3,9.905096e-001,0.000000e+000,,,,,,,,,,,,,,24,1,4.000000e+000,2.886627e+000,0.000000e+000,0,,0,
1687515505.802,,1.000000e+001,3.395948e+002,2.315174e-002,0.000000e+000,3,9.905686e-001,0.000000e+000,,,,,,,,,,,,,,24,1,4.000000e+000,2.616302e+000,0.000000e+000,0,,0,
1687515543.708,,1.000000e+001,3.458858e+002,2.316224e-002,0.000000e+000,3,9.906010e-001,0.000000e+000,,,,,,,,,,,,,,24,1,4.000000e+000,2.382385e+000,0.000000e+000,0,,0,
1687515586.376,,1.000000e+001,3.527824e+002,2.317462e-002,0.000000e+000,3,9.904848e-001,0.000000e+000,,,,,,,,,,,,,,24,1,4.000000e+000,2.835419e+000,0.000000e+000,0,,0,
1687515622.042,,1.000000e+001,3.588624e+002,2.318840e-002,0.000000e+000,3,9.906207e-001,0.000000e+000,,,,,,,,,,,,,,24,1,4.000000e+000,2.472412e+000,0.000000e+000,0,,0,
1687515660.741,,1.000000e+001,3.653776e+002,2.321038e-002,0.000000e+000,3,9.905474e-001,0.000000e+000,,,,,,,,,,,,,,24,1,4.000000e+000,2.629700e+000,0.000000e+000,0,,0,
1687515702.690,,1.000000e+001,3.723159e+002,2.323434e-002,0.000000e+000,3,9.904615e-001,0.000000e+000,,,,,,,,,,,,,,24,1,4.000000e+000,2.231110e+000,0.000000e+000,0,,0,
1687515738.389,,1.000000e+001,3.782869e+002,2.325852e-002,0.000000e+000,3,9.905767e-001,0.000000e+000,,,,,,,,,,,,,,24,1,4.000000e+000,2.599091e+000,0.000000e+000,0,,0,
1687515781.694,,1.000000e+001,3.853238e+002,2.328941e-002,0.000000e+000,3,9.905137e-001,0.000000e+000,,,,,,,,,,,,,,24,1,4.000000e+000,2.910187e+000,0.000000e+000,0,,0,
1687516072.421,,1.000000e+001,3.899387e+002,2.330926e-002,0.000000e+000,3,9.896570e-001,0.000000e+000,,,,,,,,,,,,,,24,1,4.000000e+000,2.401733e-002,0.000000e+000,0,,0,

File: ZFC_FC/OriginalData/MPMS_Li0.6Al0.4 ZFC 1k Oe.dc.dat
[Header]
TITLE,MPMS DC Measurement
BYAPP,MPMS Measurement,2.1,Summary
FILEOPENTIME, 1687521323.720000 6/23/2023, 1:55:23 PM

INFO, APPNAME, MPMS MultiVu Application, Revision 1.60,  Build 081

INFO, NAME, Li0.6Al0.4Fe5O8
INFO, WEIGHT, 85.250
INFO, AREA, 0.000
INFO, LENGTH, 0.000
INFO, SHAPE, 
INFO, COMMENT, cotton: 29.92 mg, capsule:40.26 mg
INFO, SEQUENCE FILE: ZFCF.seq


INFO, BACKGROUND DATA FILE:, None


STARTUPAXIS,X,4,LINEAR,AUTO,0.000000,0.000000
STARTUPAXIS,Y1,5,LINEAR,AUTO,0.000000,0.000000


STARTUPGROUP,Longitudinal
FIELDGROUP,Longitudinal,1,2,3,4,5,6,7,8,9,15,16,17,18,27,28
FIELDGROUP,Transverse,1,2,3,4,10,11,12,13,14,19,20,21,22,27,28

PLOT_APPEARANCE,ALL,HORZ_GRID_ON,VERT_GRID_ON,MARKERS_AND_LINES

[Data]
Time,Comment,Field (Oe),Temperature (K),Long Moment (emu),Long Scan Std Dev,Long Algorithm,Long Reg Fit,Long Percent Error (%),Trans Moment (emu),Trans Scan Std Dev,Trans Algorithm,Trans Reg Fit,Trans Percent Error (%),Long Moment [w/o ABS] (emu),Long Scan Std Dev [w/o ABS],Long Reg Fit [w/o ABS],Long Percent Error [w/o ABS] (%),Trans Moment [w/o ABS] (emu),Trans Scan Std Dev [w/o ABS],Trans Reg Fit [w/o ABS],Trans Percent Error [w/o ABS] (%),Points per Scan,Scans per Measurement,Scan Length (cm),Delta Temp (K),Rot Position (deg),Error,EC Comp. Running,Using ABS,
1687521323.712,,9.999999e+002,4.997795e+000,1.208266e+000,0.000000e+000,3,9.888126e-001,0.000000e+000,,,,,,,,,,,,,,24,1,4.000000e+000,7.481575e-004,0.000000e+000,0,,0,
1687521400.973,,9.999999e+002,1.278947e+001,1.209331e+000,0.000000e+000,3,9.891651e-001,0.000000e+000,,,,,,,,,,,,,,24,1,4.000000e+000,1.864430e+000,0.000000e+000,0,,0,
1687521444.047,,9.999999e+002,1.951488e+001,1.210203e+000,0.000000e+000,3,9.891553e-001,0.000000e+000,,,,,,,,,,,,,,24,1,4.000000e+000,2.145390e+000,0.000000e+000,0,,0,
1687521485.643,,9.999999e+002,2.611311e+001,1.210686e+000,0.000000e+000,3,9.890087e-001,0.000000e+000,,,,,,,,,,,,,,24,1,4.000000e+000,2.244110e+000,0.000000e+000,0,,0,
1687521525.583,,9.999999e+002,3.268987e+001,1.211623e+000,0.000000e+000,3,9.891414e-001,0.000000e+000,,,,,,,,,,,,,,24,1,4.000000e+000,2.448660e+000,0.000000e+000,0,,0,
1687521568.024,,9.999999e+002,3.932869e+001,1.212159e+000,0.000000e+000,3,9.890900e-001,0.000000e+000,,,,,,,,,,,,,,24,1,4.000000e+000,2.144463e+000,0.000000e+000,0,,0,
1687521607.227,,9.999999e+002,4.571313e+001,1.212718e+000,0.000000e+000,3,9.891713e-001,0.000000e+000,,,,,,,,,,,,,,24,1,4.000000e+000,2.290352e+000,0.000000e+000,0,,0,
1687521649.224,,9.999999e+002,5.234639e+001,1.213022e+000,0.000000e+000,3,9.891761e-001,0.000000e+000,,,,,,,,,,,,,,24,1,4.000000e+000,2.778030e+000,0.000000e+000,0,,0,
1687521688.695,,9.999999e+002,5.881575e+001,1.213464e+000,0.000000e+000,3,9.891716e-001,0.000000e+000,,,,,,,,,,,,,,24,1,4.000000e+000,2.526123e+000,0.000000e+000,0,,0,
1687521728.517,,9.999999e+002,6.557535e+001,1.213843e+000,0.000000e+000,3,9.892083e-001,0.000000e+000,,,,,,,,,,,,,,24,1,4.000000e+000,2.533882e+000,0.000000e+000,0,,0,
1687521766.237,,9.999999e+002,7.176493e+001,1.214025e+000,0.000000e+000,3,9.892265e-001,0.000000e+000,,,,,,,,,,,,,,24,1,4.000000e+000,2.671021e+000,0.000000e+000,0,,0,
1687521804.546,,9.999999e+002,7.821786e+001,1.214207e+000,0.000000e+000,3,9.892937e-001,0.000000e+000,,,,,,,,,,,,,,24,1,4.000000e+000,2.764511e+000,0.000000e+000,0,,0,
1687521845.968,,9.999999e+002,8.520567e+001,1.214341e+000,0.000000e+000,3,9.893382e-001,0.000000e+000,,,,,,,,,,,,,,24,1,4.000000e+000,2.414955e+000,0.000000e+000,0,,0,
1687521883.363,,9.999999e+002,9.152350e+001,1.214588e+000,0.000000e+000,3,9.893454e-001,0.000000e+000,,,,,,,,,,,,,,24,1,4.000000e+000,2.708710e+000,0.000000e+000,0,,0,
1687521925.531,,9.999999e+002,9.853804e+001,1.214572e+000,0.000000e+000,3,9.894077e-001,0.000000e+000,,,,,,,,,,,,,,24,1,4.000000e+000,2.684807e+000,0.000000e+000,0,,0,
1687521959.697,,9.999999e+002,1.045097e+002,1.214614e+000,0.000000e+000,3,9.893870e-001,0.000000e+000,,,,,,,,,,,,,,24,1,4.000000e+000,2.334801e+000,0.000000e+000,0,,0,
1687522001.902,,9.999999e+002,1.114476e+002,1.214636e+000,0.000000e+000,3,9.893612e-001,0.000000e+000,,,,,,,,,,,,,,24,1,4.000000e+000,2.470497e+000,0.000000e+000,0,,0,
1687522038.208,,9.999999e+002,1.176563e+002,1.214815e+000,0.000000e+000,3,9.893499e-001,0.000000e+000,,,,,,,,,,,,,,24,1,4.000000e+000,2.327896e+000,0.000000e+000,0,,0,
1687522075.922,,9.999999e+002,1.239922e+002,1.214535e+000,0.000000e+000,3,9.894170e-001,0.000000e+000,,,,,,,,,,,,,,24,1,4.000000e+000,2.412804e+000,0.000000e+000,0,,0,
1687522115.981,,9.999999e+002,1.308918e+002,1.214080e+000,0.000000e+000,3,9.893803e-001,0.000000e+000,,,,,,,,,,,,,,24,1,4.000000e+000,2.412903e+000,0.000000e+000,0,,0,
1687522152.958,,9.999999e+002,1.370807e+002,1.213555e+000,0.000000e+000,3,9.894841e-001,0.000000e+000,,,,,,,,,,,,,,24,1,4.000000e+000,2.415405e+000,0.000000e+000,0,,0,
1687522193.641,,9.999999e+002,1.438604e+002,1.212850e+000,0.000000e+000,3,9.895692e-001,0.000000e+000,,,,,,,,,,,,,,24,1,4.000000e+000,2.556686e+000,0.000000e+000,0,,0,
1687522231.083,,9.999999e+002,1.500396e+002,1.212089e+000,0.000000e+000,3,9.895148e-001,0.000000e+000,,,,,,,,,,,,,,24,1,4.000000e+000,2.876007e+000,0.000000e+000,0,,0,
1687522272.215,,9.999999e+002,1.571648e+002,1.211007e+000,0.000000e+000,3,9.896694e-001,0.000000e+000,,,,,,,,,,,,,,24,1,4.000000e+000,2.518204e+000,0.000000e+000,0,,0,
1687522309.711,,9.999999e+002,1.633947e+002,1.210007e+000,0.000000e+000,3,9.896587e-001,0.000000e+000,,,,,,,,,,,,,,24,1,4.000000e+000,2.496506e+000,0.000000e+000,0,,0,
1687522348.180,,9.999999e+002,1.698436e+002,1.208962e+000,0.000000e+000,3,9.896358e-001,0.000000e+000,,,,,,,,,,,,,,24,1,4.000000e+000,2.968002e+000,0.000000e+000,0,,0,
1687522389.856,,9.999999e+002,1.766292e+002,1.207527e+000,0.000000e+000,3,9.897012e-001,0.000000e+000,,,,,,,,,,,,,,24,1,4.000000e+000,2.733887e+000,0.000000e+000,0,,0,
1687522427.049,,9.999999e+002,1.828885e+002,1.206186e+000,0.000000e+000,3,9.897105e-001,0.000000e+000,,,,,,,,,,,,,,24,1,4.000000e+000,3.199295e+000,0.000000e+000,0,,0,
1687522464.919,,9.999999e+002,1.892670e+002,1.204814e+000,0.000000e+000,3,9.897153e-001,0.000000e+000,,,,,,,,,,,,,,24,1,4.000000e+000,2.785004e+000,0.000000e+000,0,,0,
1687522505.764,,9.999999e+002,1.961123e+002,1.202924e+000,0.000000e+000,3,9.897672e-001,0.000000e+000,,,,,,,,,,,,,,24,1,4.000000e+000,2.419403e+000,0.000000e+000,0,,0,
1687522542.795,,9.999999e+002,2.022735e+002,1.201268e+000,0.000000e+000,3,9.898115e-001,0.000000e+000,,,,,,,,,,,,,,24,1,4.000000e+000,2.792297e+000,0.000000e+000,0,,0,
1687522584.920,,9.999999e+002,2.093640e+002,1.199160e+000,0.000000e+000,3,9.898435e-001,0.000000e+000,,,,,,,,,,,,,,24,1,4.000000e+000,2.714600e+000,0.000000e+000,0,,0,
1687522621.752,,9.999999e+002,2.155592e+002,1.197266e+000,0.000000e+000,3,9.899184e-001,0.000000e+000,,,,,,,,,,,,,,24,1,4.000000e+000,2.388000e+000,0.000000e+000,0,,0,
1687522660.161,,9.999999e+002,2.220780e+002,1.195041e+000,0.000000e+000,3,9.899181e-001,0.000000e+000,,,,,,,,,,,,,,24,1,4.000000e+000,2.528900e+000,0.000000e+000,0,,0,
1687522703.202,,9.999999e+002,2.291733e+002,1.192276e+000,0.000000e+000,3,9.899856e-001,0.000000e+000,,,,,,,,,,,,,,24,1,4.000000e+000,2.621597e+000,0.000000e+000,0,,0,
1687522738.516,,9.999999e+002,2.352094e+002,1.190110e+000,0.000000e+000,3,9.900199e-001,0.000000e+000,,,,,,,,,,,,,,24,1,4.000000e+000,2.483902e+000,0.000000e+000,0,,0,
1687522779.049,,9.999999e+002,2.419071e+002,1.187662e+000,0.000000e+000,3,9.899929e-001,0.000000e+000,,,,,,,,,,,,,,24,1,4.000000e+000,2.488403e+000,0.000000e+000,0,,0,
1687522815.872,,9.999999e+002,2.479344e+002,1.185235e+000,0.000000e+000,3,9.900461e-001,0.000000e+000,,,,,,,,,,,,,,24,1,4.000000e+000,2.847107e+000,0.000000e+000,0,,0,
1687522856.741,,9.999999e+002,2.548514e+002,1.182145e+000,0.000000e+000,3,9.901529e-001,0.000000e+000,,,,,,,,,,,,,,24,1,4.000000e+000,2.863892e+000,0.000000e+000,0,,0,
1687522894.465,,9.999999e+002,2.611801e+002,1.179129e+000,0.000000e+000,3,9.901910e-001,0.000000e+000,,,,,,,,,,,,,,24,1,4.000000e+000,2.470001e+000,0.000000e+000,0,,0,
1687522934.248,,9.999999e+002,2.676951e+002,1.176042e+000,0.000000e+000,3,9.901637e-001,0.000000e+000,,,,,,,,,,,,,,24,1,4.000000e+000,2.685791e+000,0.000000e+000,0,,0,
1687522977.080,,9.999999e+002,2.748032e+002,1.172636e+000,0.000000e+000,3,9.901553e-001,0.000000e+000,,,,,,,,,,,,,,24,1,4.000000e+000,2.892700e+000,0.000000e+000,0,,0,
1687523011.767,,9.999999e+002,2.807380e+002,1.170335e+000,0.000000e+000,3,9.899703e-001,0.000000e+000,,,,,,,,,,,,,,24,1,4.000000e+000,2.463806e+000,0.000000e+000,0,,0,
1687523053.530,,9.999999e+002,2.876508e+002,1.167068e+000,0.000000e+000,3,9.897941e-001,0.000000e+000,,,,,,,,,,,,,,24,1,4.000000e+000,2.729492e+000,0.000000e+000,0,,0,
1687523090.860,,9.999999e+002,2.938066e+002,1.163924e+000,0.000000e+000,3,9.897827e-001,0.000000e+000,,,,,,,,,,,,,,24,1,4.000000e+000,2.303711e+000,0.000000e+000,0,,0,
1687523130.770,,9.999999e+002,3.005817e+002,1.160173e+000,0.000000e+000,3,9.896021e-001,0.000000e+000,,,,,,,,,,,,,,24,1,4.000000e+000,3.003082e+000,0.000000e+000,0,,0,
1687523169.229,,9.999999e+002,3.071022e+002,1.156553e+000,0.000000e+000,3,9.897138e-001,0.000000e+000,,,,,,,,,,,,,,24,1,4.000000e+000,2.572601e+000,0.000000e+000,0,,0,
1687523207.036,,9.999999e+002,3.134491e+002,1.152865e+000,0.000000e+000,3,9.895580e-001,0.000000e+000,,,,,,,,,,,,,,24,1,4.000000e+000,2.441803e+000,0.000000e+000,0,,0,
1687523250.311,,9.999999e+002,3.203032e+002,1.148558e+000,0.000000e+000,3,9.895241e-001,0.000000e+000,,,,,,,,,,,,,,24,1,4.000000e+000,2.746490e+000,0.000000e+000,0,,0,
1687523286.374,,9.999999e+002,3.266243e+002,1.144796e+000,0.000000e+000,3,9.895408e-001,0.000000e+000,,,,,,,,,,,,,,24,1,4.000000e+000,2.394775e+000,0.000000e+000,0,,0,
1687523325.181,,9.999999e+002,3.331516e+002,1.140608e+000,0.000000e+000,3,9.894006e-001,0.000000e+000,,,,,,,,,,,,,,24,1,4.000000e+000,2.581604e+000,0.000000e+000,0,,0,
1687523364.228,,9.999999e+002,3.394671e+002,1.136147e+000,0.000000e+000,3,9.895903e-001,0.000000e+000,,,,,,,,,,,,,,24,1,4.000000e+000,2.217590e+000,0.000000e+000,0,,0,
1687523402.123,,9.999999e+002,3.456802e+002,1.132065e+000,0.000000e+000,3,9.893951e-001,0.000000e+000,,,,,,,,,,,,,,24,1,4.000000e+000,2.566681e+000,0.000000e+000,0,,0,
1687523441.341,,9.999999e+002,3.523421e+002,1.127436e+000,0.000000e+000,3,9.894323e-001,0.000000e+000,,,,,,,,,,,,,,24,1,4.000000e+000,2.613403e+000,0.000000e+000,0,,0,
1687523479.581,,9.999999e+002,3.587411e+002,1.123043e+000,0.000000e+000,3,9.894052e-001,0.000000e+000,,,,,,,,,,,,,,24,1,4.000000e+000,2.551697e+000,0.000000e+000,0,,0,
1687523519.879,,9.999999e+002,3.653445e+002,1.118481e+000,0.000000e+000,3,9.892412e-001,0.000000e+000,,,,,,,,,,,,,,24,1,4.000000e+000,2.187683e+000,0.000000e+000,0,,0,
1687523560.444,,9.999999e+002,3.721750e+002,1.113856e+000,0.000000e+000,3,9.892265e-001,0.000000e+000,,,,,,,,,,,,,,24,1,4.000000e+000,2.600891e+000,0.000000e+000,0,,0,
1687523602.104,,9.999999e+002,3.792039e+002,1.108904e+000,0.000000e+000,3,9.890341e-001,0.000000e+000,,,,,,,,,,,,,,24,1,4.000000e+000,2.453003e+000,0.000000e+000,0,,0,
1687523639.754,,9.999999e+002,3.854277e+002,1.103895e+000,0.000000e+000,3,9.890211e-001,0.000000e+000,,,,,,,,,,,,,,24,1,4.000000e+000,2.418671e+000,0.000000e+000,0,,0,
1687523934.926,,9.999999e+002,3.899267e+002,1.093765e+000,0.000000e+000,3,9.883685e-001,0.000000e+000,,,,,,,,,,,,,,24,1,4.000000e+000,1.441956e-001,0.000000e+000,0,,0,
1687529228.450,,9.999999e+002,4.997879e+000,1.227186e+000,0.000000e+000,3,9.884288e-001,0.000000e+000,,,,,,,,,,,,,,24,1,4.000000e+000,2.243996e-003,0.000000e+000,0,,0,
1687529303.839,,9.999999e+002,1.268183e+001,1.227412e+000,0.000000e+000,3,9.885408e-001,0.000000e+000,,,,,,,,,,,,,,24,1,4.000000e+000,1.879830e+000,0.000000e+000,0,,0,
1687529350.750,,9.999999e+002,1.963433e+001,1.227679e+000,0.000000e+000,3,9.884145e-001,0.000000e+000,,,,,,,,,,,,,,24,1,4.000000e+000,2.867748e+000,0.000000e+000,0,,0,
1687529392.570,,9.999999e+002,2.642381e+001,1.228006e+000,0.000000e+000,3,9.885442e-001,0.000000e+000,,,,,,,,,,,,,,24,1,4.000000e+000,2.418591e+000,0.000000e+000,0,,0,
1687529432.199,,9.999999e+002,3.290565e+001,1.228164e+000,0.000000e+000,3,9.884621e-001,0.000000e+000,,,,,,,,,,,,,,24,1,4.000000e+000,2.441570e+000,0.000000e+000,0,,0,
1687529472.878,,9.999999e+002,3.935122e+001,1.228207e+000,0.000000e+000,3,9.884434e-001,0.000000e+000,,,,,,,,,,,,,,24,1,4.000000e+000,2.502609e+000,0.000000e+000,0,,0,
1687529512.140,,9.999999e+002,4.552524e+001,1.228426e+000,0.000000e+000,3,9.885330e-001,0.000000e+000,,,,,,,,,,,,,,24,1,4.000000e+000,2.470600e+000,0.000000e+000,0,,0,
1687529553.250,,9.999999e+002,5.239956e+001,1.228418e+000,0.000000e+000,3,9.885244e-001,0.000000e+000,,,,,,,,,,,,,,24,1,4.000000e+000,2.370838e+000,0.000000e+000,0,,0,
1687529591.558,,9.999999e+002,5.856987e+001,1.228519e+000,0.000000e+000,3,9.885038e-001,0.000000e+000,,,,,,,,,,,,,,24,1,4.000000e+000,2.367409e+000,0.000000e+000,0,,0,
1687529632.355,,9.999999e+002,6.545956e+001,1.228461e+000,0.000000e+000,3,9.885483e-001,0.000000e+000,,,,,,,,,,,,,,24,1,4.000000e+000,2.454414e+000,0.000000e+000,0,,0,
1687529672.851,,9.999999e+002,7.208348e+001,1.228413e+000,0.000000e+000,3,9.886252e-001,0.000000e+000,,,,,,,,,,,,,,24,1,4.000000e+000,2.513817e+000,0.000000e+000,0,,0,
1687529713.548,,9.999999e+002,7.895960e+001,1.228164e+000,0.000000e+000,3,9.886714e-001,0.000000e+000,,,,,,,,,,,,,,24,1,4.000000e+000,2.590851e+000,0.000000e+000,0,,0,
1687529748.347,,9.999999e+002,8.474239e+001,1.227999e+000,0.000000e+000,3,9.886513e-001,0.000000e+000,,,,,,,,,,,,,,24,1,4.000000e+000,2.444313e+000,0.000000e+000,0,,0,
1687529789.613,,9.999999e+002,9.179663e+001,1.227903e+000,0.000000e+000,3,9.887524e-001,0.000000e+000,,,,,,,,,,,,,,24,1,4.000000e+000,2.568031e+000,0.000000e+000,0,,0,
1687529826.250,,9.999999e+002,9.793578e+001,1.227685e+000,0.000000e+000,3,9.887919e-001,0.000000e+000,,,,,,,,,,,,,,24,1,4.000000e+000,2.380760e+000,0.000000e+000,0,,0,
1687529867.095,,9.999999e+002,1.048533e+002,1.227360e+000,0.000000e+000,3,9.887852e-001,0.000000e+000,,,,,,,,,,,,,,24,1,4.000000e+000,2.356102e+000,0.000000e+000,0,,0,
1687529902.894,,9.999999e+002,1.108400e+002,1.227330e+000,0.000000e+000,3,9.887462e-001,0.000000e+000,,,,,,,,,,,,,,24,1,4.000000e+000,2.767998e+000,0.000000e+000,0,,0,
1687529945.441,,9.999999e+002,1.180230e+002,1.227147e+000,0.000000e+000,3,9.887723e-001,0.000000e+000,,,,,,,,,,,,,,24,1,4.000000e+000,2.607201e+000,0.000000e+000,0,,0,
1687529980.914,,9.999999e+002,1.241694e+002,1.226793e+000,0.000000e+000,3,9.887052e-001,0.000000e+000,,,,,,,,,,,,,,24,1,4.000000e+000,2.392502e+000,0.000000e+000,0,,0,
1687530022.220,,9.999999e+002,1.310638e+002,1.226128e+000,0.000000e+000,3,9.887724e-001,0.000000e+000,,,,,,,,,,,,,,24,1,4.000000e+000,2.802902e+000,0.000000e+000,0,,0,
1687530056.873,,9.999999e+002,1.368087e+002,1.225431e+000,0.000000e+000,3,9.888477e-001,0.000000e+000,,,,,,,,,,,,,,24,1,4.000000e+000,2.563904e+000,0.000000e+000,0,,0,
1687530097.873,,9.999999e+002,1.438144e+002,1.224482e+000,0.000000e+000,3,9.888675e-001,0.000000e+000,,,,,,,,,,,,,,24,1,4.000000e+000,2.343399e+000,0.000000e+000,0,,0,
1687530136.612,,9.999999e+002,1.503353e+002,1.223509e+000,0.000000e+000,3,9.889163e-001,0.000000e+000,,,,,,,,,,,,,,24,1,4.000000e+000,2.434906e+000,0.000000e+000,0,,0,
1687530172.786,,9.999999e+002,1.563707e+002,1.222319e+000,0.000000e+000,3,9.889531e-001,0.000000e+000,,,,,,,,,,,,,,24,1,4.000000e+000,2.534912e+000,0.000000e+000,0,,0,
1687530215.764,,9.999999e+002,1.636523e+002,1.220899e+000,0.000000e+000,3,9.889792e-001,0.000000e+000,,,,,,,,,,,,,,24,1,4.000000e+000,2.331100e+000,0.000000e+000,0,,0,
1687530252.587,,9.999999e+002,1.698434e+002,1.219737e+000,0.000000e+000,3,9.890231e-001,0.000000e+000,,,,,,,,,,,,,,24,1,4.000000e+000,2.293213e+000,0.000000e+000,0,,0,
1687530330.875,,9.999999e+002,1.828650e+002,1.216511e+000,0.000000e+000,3,9.889525e-001,0.000000e+000,,,,,,,,,,,,,,24,1,4.000000e+000,2.525406e+000,0.000000e+000,0,,0,
1687530370.353,,9.999999e+002,1.894603e+002,1.214993e+000,0.000000e+000,3,9.890971e-001,0.000000e+000,,,,,,,,,,,,,,24,1,4.000000e+000,2.501709e+000,0.000000e+000,0,,0,
1687530413.824,,9.999999e+002,1.968048e+002,1.212812e+000,0.000000e+000,3,9.890513e-001,0.000000e+000,,,,,,,,,,,,,,24,1,4.000000e+000,2.836105e+000,0.000000e+000,0,,0,
1687530445.886,,9.999999e+002,2.020743e+002,1.211177e+000,0.000000e+000,3,9.890526e-001,0.000000e+000,,,,,,,,,,,,,,24,1,4.000000e+000,2.595901e+000,0.000000e+000,0,,0,
1687530487.358,,9.999999e+002,2.090150e+002,1.208916e+000,0.000000e+000,3,9.891645e-001,0.000000e+000,,,,,,,,,,,,,,24,1,4.000000e+000,2.406708e+000,0.000000e+000,0,,0,
1687530525.040,,9.999999e+002,2.153657e+002,1.206847e+000,0.000000e+000,3,9.891043e-001,0.000000e+000,,,,,,,,,,,,,,24,1,4.000000e+000,2.585403e+000,0.000000e+000,0,,0,
1687530567.753,,9.999999e+002,2.225565e+002,1.204220e+000,0.000000e+000,3,9.892392e-001,0.000000e+000,,,,,,,,,,,,,,24,1,4.000000e+000,2.531708e+000,0.000000e+000,0,,0,
1687530601.839,,9.999999e+002,2.281990e+002,1.201858e+000,0.000000e+000,3,9.892455e-001,0.000000e+000,,,,,,,,,,,,,,24,1,4.000000e+000,2.559998e+000,0.000000e+000,0,,0,
1687530644.156,,9.999999e+002,2.351079e+002,1.199034e+000,0.000000e+000,3,9.893298e-001,0.000000e+000,,,,,,,,,,,,,,24,1,4.000000e+000,2.635300e+000,0.000000e+000,0,,0,
1687530681.392,,9.999999e+002,2.414624e+002,1.196676e+000,0.000000e+000,3,9.893585e-001,0.000000e+000,,,,,,,,,,,,,,24,1,4.000000e+000,2.632202e+000,0.000000e+000,0,,0,
1687530723.433,,9.999999e+002,2.485637e+002,1.193522e+000,0.000000e+000,3,9.892977e-001,0.000000e+000,,,,,,,,,,,,,,24,1,4.000000e+000,2.604599e+000,0.000000e+000,0,,0,
1687530760.335,,9.999999e+002,2.548048e+002,1.190694e+000,0.000000e+000,3,9.894802e-001,0.000000e+000,,,,,,,,,,,,,,24,1,4.000000e+000,2.533691e+000,0.000000e+000,0,,0,
1687530800.814,,9.999999e+002,2.612690e+002,1.187119e+000,0.000000e+000,3,9.895718e-001,0.000000e+000,,,,,,,,,,,,,,24,1,4.000000e+000,2.461090e+000,0.000000e+000,0,,0,
1687530837.595,,9.999999e+002,2.673914e+002,1.184120e+000,0.000000e+000,3,9.896381e-001,0.000000e+000,,,,,,,,,,,,,,24,1,4.000000e+000,2.404999e+000,0.000000e+000,0,,0,
1687530878.115,,9.999999e+002,2.743316e+002,1.180668e+000,0.000000e+000,3,9.895584e-001,0.000000e+000,,,,,,,,,,,,,,24,1,4.000000e+000,2.523621e+000,0.000000e+000,0,,0,
1687530918.458,,9.999999e+002,2.809711e+002,1.177740e+000,0.000000e+000,3,9.892824e-001,0.000000e+000,,,,,,,,,,,,,,24,1,4.000000e+000,2.929993e+000,0.000000e+000,0,,0,
1687530955.454,,9.999999e+002,2.872676e+002,1.174683e+000,0.000000e+000,3,9.892184e-001,0.000000e+000,,,,,,,,,,,,,,24,1,4.000000e+000,2.518707e+000,0.000000e+000,0,,0,
1687530995.883,,9.999999e+002,2.941673e+002,1.171014e+000,0.000000e+000,3,9.891134e-001,0.000000e+000,,,,,,,,,,,,,,24,1,4.000000e+000,2.469604e+000,0.000000e+000,0,,0,
1687531034.192,,9.999999e+002,3.003494e+002,1.167444e+000,0.000000e+000,3,9.890631e-001,0.000000e+000,,,,,,,,,,,,,,24,1,4.000000e+000,2.593719e+000,0.000000e+000,0,,0,
1687531071.641,,9.999999e+002,3.066549e+002,1.163595e+000,0.000000e+000,3,9.891014e-001,0.000000e+000,,,,,,,,,,,,,,24,1,4.000000e+000,2.025604e+000,0.000000e+000,0,,0,
1687531113.504,,9.999999e+002,3.135645e+002,1.159318e+000,0.000000e+000,3,9.888988e-001,0.000000e+000,,,,,,,,,,,,,,24,1,4.000000e+000,2.642181e+000,0.000000e+000,0,,0,
1687531149.497,,9.999999e+002,3.195850e+002,1.155439e+000,0.000000e+000,3,9.890159e-001,0.000000e+000,,,,,,,,,,,,,,24,1,4.000000e+000,2.415680e+000,0.000000e+000,0,,0,
1687531191.790,,9.999999e+002,3.266005e+002,1.150946e+000,0.000000e+000,3,9.888991e-001,0.000000e+000,,,,,,,,,,,,,,24,1,4.000000e+000,2.677094e+000,0.000000e+000,0,,0,
1687531229.063,,9.999999e+002,3.328904e+002,1.146560e+000,0.000000e+000,3,9.888979e-001,0.000000e+000,,,,,,,,,,,,,,24,1,4.000000e+000,2.162201e+000,0.000000e+000,0,,0,
1687531270.146,,9.999999e+002,3.397380e+002,1.141782e+000,0.000000e+000,3,9.888694e-001,0.000000e+000,,,,,,,,,,,,,,24,1,4.000000e+000,2.293610e+000,0.000000e+000,0,,0,
1687531307.764,,9.999999e+002,3.459637e+002,1.137564e+000,0.000000e+000,3,9.887014e-001,0.000000e+000,,,,,,,,,,,,,,24,1,4.000000e+000,3.059082e+000,0.000000e+000,0,,0,
1687531347.470,,9.999999e+002,3.526353e+002,1.132751e+000,0.000000e+000,3,9.886342e-001,0.000000e+000,,,,,,,,,,,,,,24,1,4.000000e+000,2.735291e+000,0.000000e+000,0,,0,
1687531386.708,,9.999999e+002,3.592479e+002,1.128094e+000,0.000000e+000,3,9.887030e-001,0.000000e+000,,,,,,,,,,,,,,24,1,4.000000e+000,2.477997e+000,0.000000e+000,0,,0,
1687531424.694,,9.999999e+002,3.652820e+002,1.123616e+000,0.000000e+000,3,9.885206e-001,0.000000e+000,,,,,,,,,,,,,,24,1,4.000000e+000,2.355103e+000,0.000000e+000,0,,0,
1687531466.305,,9.999999e+002,3.722954e+002,1.118494e+000,0.000000e+000,3,9.884613e-001,0.000000e+000,,,,,,,,,,,,,,24,1,4.000000e+000,2.668182e+000,0.000000e+000,0,,0,
1687531504.902,,9.999999e+002,3.784116e+002,1.113933e+000,0.000000e+000,3,9.882808e-001,0.000000e+000,,,,,,,,,,,,,,24,1,4.000000e+000,2.713989e+000,0.000000e+000,0,,0,
1687531547.538,,9.999999e+002,3.857468e+002,1.108080e+000,0.000000e+000,3,9.880536e-001,0.000000e+000,,,,,,,,,,,,,,24,1,4.000000e+000,2.916718e+000,0.000000e+000,0,,0,
1687531839.002,,9.999999e+002,3.900109e+002,1.098076e+000,0.000000e+000,3,9.874429e-001,0.000000e+000,,,,,,,,,,,,,,24,1,4.000000e+000,7.199097e-002,0.000000e+000,0,,0,
