Repository: basateyey/MasterThesisScripts

# MasterThesisScripts
#Those are the main files, I used to display the magnetic property measurements I carried out in the framework of my masters thesis

File: ZFC_FC/OriginalData/PPMS_Li0.6Al0.4Fe5O8_1 kOe.dat (part 1 of 10)
[Header]
; VSM Data File (default extension .dat)
; Copyright (c) 2003, Quantum Design, Inc. All rights reserved.
TITLE,Li0.6Al0.4Fe5O8
FILEOPENTIME,15380191.52,06/28/2023,9:18 am
BYAPP,VSM,1.0,1.0
INFO,PPMS VSM Option Release 1.3.6 Build 0,APPNAME
INFO,LB510,COIL_SERIAL_NUMBER
INFO,0,MOMENT_UNITS
INFO,Li0.6Al0.4Fe5O8 +PVA,SAMPLE_MATERIAL
INFO,,SAMPLE_COMMENT
INFO,5.67,SAMPLE_MASS
INFO,,SAMPLE_VOLUME
INFO,,SAMPLE_MOLECULAR_WEIGHT
INFO,3 mm diameter,SAMPLE_SIZE
INFO,pellet,SAMPLE_SHAPE
INFO,35.06,SAMPLE_OFFSET
DATATYPE,COMMENT,1
DATATYPE,TIME,2
STARTUPAXIS,X,2
STARTUPAXIS,Y1,5
[Data]
Comment,Time Stamp (sec),Temperature (K),Magnetic Field (Oe),Moment (emu),M. Std. Err. (emu),Transport Action,Averaging Time (sec),Frequency (Hz),Peak Amplitude (mm),Center Position (mm),Coil Signal' (mV),Coil Signal" (mV),Range (mV),M. Quad. Signal (emu),M. Raw' (emu),M. Raw" (emu),Min. Temperature (K),Max. Temperature (K),Min. Field (Oe),Max. Field (Oe),Mass (grams),Motor Lag (deg),Pressure (Torr),VSM Status (code),Motor Status (code),Measure Status (code),PPMS Status (code),System Temp. (K),System Field (Oe),Sample Position (deg),Bridge 1 Resistance (ohms),Bridge 1 Excitation (µA),Bridge 2 Resistance (ohms),Bridge 2 Excitation (µA),Bridge 3 Resistance (ohms),Bridge 3 Excitation (µA),Bridge 4 Resistance (ohms),Bridge 4 Excitation (µA),Signal 1 Vin (V),Signal 2 Vin (V),Digital Inputs (code),Drive 1 Iout (mA),Drive 1 Ipower (W),Drive 2 Iout (mA),Drive 2 Ipower (W),Pressure (),Map 20 (),Map 21 (),Map 22 (),Map 23 (),Map 24 (),Map 25 (),Map 26 (),Map 27 (),Map 28 (),Map 29 ()
,15380926.89,303.083770751953,999.931,0.199187349026706,3.90808726539829E-6,1,15.0002345885404,40.1327056884766,1.98643859936651,10.3100021928549,1.09639669033743,0.102977344438027,250,-0.000309862147685171,0.199179906931391,0.000466016322621306,294.977417,294.977417,999.931,999.931,58.812074672487,20.4313650058271,9.2E-6,0,0,0,5906,294.6775,999.931,,,,,,,,,,,,,,,,,217.05159,,,,,,294.977417,,,,
,15380958.755,305.911041259766,999.931,0.198561868941835,4.54728007097432E-6,1,15.0002345885404,40.1327056884766,1.98640969847263,10.3100021928549,1.09103532498741,0.102519364030241,25,-0.000300713715512828,0.198554369865271,0.000472774759878539,294.9852295,294.9852295,999.931,999.931,59.299810868487,20.4358641048832,9.15E-6,0,0,0,5906,294.6625,999.931,,,,,,,,,,,,,,,,,217.417542,,,,,,294.9852295,,,,
,15380962.58,306.387664794922,999.931,0.198424531030809,2.91113489696087E-6,1,15.0002345885404,40.1327056884766,1.98661368754193,10.3100021928549,1.09038951816721,0.102464724113762,25,-0.000299364229832069,0.19841702961473,0.000473537843340264,294.9852295,294.9880371,999.931,999.931,59.6359111317563,20.4248868772283,9.2E-6,0,0,0,5906,294.67895,999.931,,,,,,,,,,,,,,,,,217.417542,,,,,,294.9866333,,,,
,15380973.88,307.806274414063,999.931,0.198280433952823,3.00965280961199E-6,1,15.0002345885404,40.1327056884766,1.98654477717754,10.3100021928549,1.08956044245871,0.10238860259506,25,-0.000298824410584465,0.19827291393958,0.000473516307983924,294.9880371,294.9933167,999.931,999.931,59.4201816604486,20.4413857608694,9.2E-6,0,0,0,5906,294.67895,999.931,,,,,,,,,,,,,,,,,217.417542,,,,,,294.9906769,,,,
,15380988.89,309.002685546875,999.931,0.198140995425696,4.52464633197473E-6,1,15.0002345885404,40.1327056884766,1.98668983859104,10.3100021928549,1.08887049715854,0.102336935854349,25,-0.000296302623412945,0.198133440253848,0.000475558526476619,294.9933167,294.9970703,999.931,999.931,59.6577967302948,20.4394192258331,9.2E-6,0,0,0,5906,294.6585,999.931,,,,,,,,,,,,,,,,,217.417542,,,,,,294.9951935,,,,
,15381003.8,310.229736328125,999.931,0.197995525056986,3.58115125928835E-6,1,15.0002345885404,40.1327056884766,1.98649858083938,10.3100021928549,1.08796836165562,0.102254702501338,25,-0.000295616370587379,0.197987953588537,0.000475669929133476,294.9970703,295.0007019,999.931,999.931,59.6054276195063,20.4309957232782,9.2E-6,0,0,0,5906,294.6611,999.931,,,,,,,,,,,,,,,,,217.783508,,,,,,294.9988861,,,,
,15381018.815,311.449920654297,999.931,0.197843842911096,3.70962326572956E-6,1,15.0002345885404,40.1327056884766,1.98659097295225,10.3100021928549,1.08718636307691,0.102157677950664,25,-0.000299654211007667,0.197836265505513,0.00047106172457174,295.0007019,295.0064697,999.931,999.931,59.2130501028524,20.4325841997503,9.2E-6,0,0,0,5906,294.65455,999.931,,,,,,,,,,,,,,,,,217.417542,,,,,,295.0035858,,,,
,15381033.82,312.681274414063,999.931,0.197695637136854,3.70642126784526E-6,1,15.0002345885404,40.1327056884766,1.98664615342246,10.3100021928549,1.08640083801938,0.102088508153531,25,-0.000298607770525711,0.197688033574952,0.000471546111249535,295.0064697,295.010376,999.931,999.931,59.892285286064,20.4287407394531,9.25E-6,0,0,0,5906,294.6496,999.931,,,,,,,,,,,,,,,,,217.417542,,,,,,295.00842285,,,,
,15381048.805,313.996398925781,999.931,0.197543452032399,2.20811224040307E-6,1,15.0002345885404,40.1327056884766,1.98660549612676,10.3100021928549,1.08554094299885,0.102026246165191,25,-0.000295047227314459,0.197535818697592,0.00047452757955575,295.010376,295.0140686,999.931,999.931,59.1755319339293,20.4388287788961,9.25E-6,0,0,0,5906,294.6451,999.931,,,,,,,,,,,,,,,,,217.05159,,,,,,295.0122223,,,,
,15381063.79,315.256683349609,999.931,0.197384031582536,4.67471920020782E-6,1,15.0002345885404,40.1327056884766,1.98659345297515,10.3100021928549,1.0846580269235,0.10194656521026,25,-0.000294227595939154,0.197376378311227,0.000474740046645845,295.0140686,295.0184021,999.931,999.931,59.8180305767371,20.445230731222,9.25E-6,0,0,0,5906,294.6406,999.931,,,,,,,,,,,,,,,,,217.05159,,,,,,295.01623535,,,,
,15381078.865,316.555725097656,999.931,0.197232765609374,3.87155330895706E-6,1,15.0002345885404,40.1327056884766,1.98670491449707,10.3100021928549,1.08388626761735,0.101871807391872,25,-0.000294448570954368,0.197225090293844,0.0004739756562116,295.0184021,295.0231018,999.931,999.931,59.7539370381602,20.4631860054643,9.2E-6,0,0,0,5906,294.6258,999.931,,,,,,,,,,,,,,,,,217.783508,,,,,,295.02075195,,,,
,15381093.92,317.675964355469,999.931,0.197050284988248,3.37658461239359E-6,1,15.0002345885404,40.1327056884766,1.98658816389608,10.3100021928549,1.082825003928,0.101731095174213,25,-0.000301571054933893,0.19704262040405,0.000466147610938071,295.0231018,295.0272217,999.931,999.931,60.1424064122179,20.4388756425306,9.15E-6,0,0,0,5906,294.62415,999.931,,,,,,,,,,,,,,,,,217.783508,,,,,,295.02516175,,,,
,15381108.82,318.972564697266,999.931,0.196888094143871,3.50450610163472E-6,1,15.0002345885404,40.1327056884766,1.98660293613237,10.3100021928549,1.08194261929535,0.101635795861272,25,-0.000303553324821992,0.196880416621647,0.000463527273689,295.0272217,295.0332947,999.931,999.931,59.6937516421794,20.4341011977817,9.2E-6,0,0,0,5906,294.62615,999.931,,,,,,,,,,,,,,,,,217.783508,,,,,,295.0302582,,,,
,15381123.775,320.206207275391,999.931,0.196725539524159,3.59208791827585E-6,1,15.0002345885404,40.1327056884766,1.98655983954307,10.3100021928549,1.0810239929632,0.101573302870429,25,-0.0002990436078283,0.196717818221308,0.000467437770432388,295.0332947,295.0380554,999.931,999.931,59.6507620736217,20.4276225395109,9.15E-6,0,0,0,5906,294.61505,999.931,,,,,,,,,,,,,,,,,217.783508,,,,,,295.03567505,,,,
,15381138.785,321.482208251953,999.931,0.196556938975302,3.17231518851804E-6,1,15.0002345885404,40.1327056884766,1.98683405266677,10.3100021928549,1.08024496001707,0.101480645207745,25,-0.000302352965989892,0.196549221242887,0.000463527477251509,295.0374756,295.0380554,999.931,999.931,59.8086510345063,20.427096680454,9.1E-6,0,0,0,5906,294.597,999.931,,,,,,,,,,,,,,,,,217.417542,,,,,,295.0377655,,,,
,15381153.815,322.748413085937,999.931,0.196392819771318,3.15434303733852E-6,1,15.0002345885404,40.1327056884766,1.98691775692336,10.3100021928549,1.07938707633017,0.101402970867626,25,-0.00030156942821729,0.1963850935922,0.000463666526883894,295.0374756,295.0428162,999.931,999.931,59.8743078301217,20.4305831525946,9.1E-6,0,0,0,5906,294.5986,999.931,,,,,,,,,,,,,,,,,217.417542,,,,,,295.0401459,,,,
,15381168.805,324.007019042969,999.931,0.196228789358304,2.58218087287973E-6,1,15.0002345885404,40.1327056884766,1.98682689199739,10.3100021928549,1.07843613415734,0.101325095166933,25,-0.000299273796485454,0.196221036153295,0.000465346190178971,295.0428162,295.0458374,999.931,999.931,59.7938000926409,20.430304616222,9.15E-6,0,0,0,5906,294.59105,999.931,,,,,,,,,,,,,,,,,217.783508,,,,,,295.0443268,,,,
,15381183.76,325.297210693359,999.931,0.196057685073371,3.59133318062547E-6,1,15.0002345885404,40.1327056884766,1.98693595463489,10.3100021928549,1.0775522347184,0.101254960922301,25,-0.000296772960451413,0.196049907904621,0.0004672692044383,295.0458374,295.047699,999.931,999.931,59.8078694059871,20.4263782848378,9.2E-6,0,0,0,5906,294.5622,999.931,,,,,,,,,,,,,,,,,218.14946,,,,,,295.0467682,,,,
,15381198.77,326.444305419922,999.931,0.195882606086948,3.95980711067712E-6,1,15.0002345885404,40.1327056884766,1.98700502925778,10.3100021928549,1.07662668935093,0.101166096247445,25,-0.000296869624959251,0.195874828657371,0.000466510451353578,295.047699,295.0482483,999.931,999.931,59.8188122052563,20.4255411354898,9.15E-6,0,0,0,5906,294.55565,999.931,,,,,,,,,,,,,,,,,217.417542,,,,,,295.04797365,,,,
,15381213.875,327.789794921875,999.931,0.195713881361478,3.58379484891586E-6,1,15.0002345885404,40.1327056884766,1.98694584148331,10.3100021928549,1.0756657307568,0.101099154716687,25,-0.000292431967672089,0.195706080183158,0.000470320699145509,295.0482483,295.0517578,999.931,999.931,59.6874986140255,20.4274294232535,9.1E-6,0,0,0,5906,294.5458,999.931,,,,,,,,,,,,,,,,,218.14946,,,,,,295.05000305,,,,
,15381228.88,329.09375,999.931,0.19554129933884,4.28051393639486E-6,1,15.0002345885404,40.1327056884766,1.98685512544371,10.3100021928549,1.07466867215631,0.101010051065652,25,-0.000291383285756189,0.195533475695852,0.000470736868552718,295.0517578,295.0563354,999.931,999.931,59.7383044677755,20.4276645597542,9.15E-6,0,0,0,5906,294.53275,999.931,,,,,,,,,,,,,,,,,217.783508,,,,,,295.0540466,,,,
,15381243.865,330.192993164063,999.931,0.195369192517609,2.97146075498085E-6,1,15.0002345885404,40.1327056884766,1.98698202392075,10.3100021928549,1.07379002659788,0.100923835105218,25,-0.000291826818222865,0.195361355159901,0.000469667762041725,295.0563354,295.0586243,999.931,999.931,59.5882317920832,20.4255130709671,9.15E-6,0,0,0,5906,294.51805,999.931,,,,,,,,,,,,,,,,,217.417542,,,,,,295.05747985,,,,
,15381258.875,331.508056640625,999.931,0.195197969202725,3.68913536198297E-6,1,15.0002345885404,40.1327056884766,1.98704932091662,10.3100021928549,1.07288487169283,0.100833681847814,25,-0.000292522422512238,0.195190130622532,0.000468340152665243,295.0586243,295.0593872,999.931,999.931,59.617933675814,20.4275029050901,9.1E-6,0,0,0,5906,294.50655,999.931,,,,,,,,,,,,,,,,,218.14946,,,,,,295.05900575,,,,
,15381273.785,332.796478271484,999.931,0.195016850534783,2.94011366450148E-6,1,15.0002345885404,40.1327056884766,1.98700865082857,10.3100021928549,1.07186937914994,0.100722926875659,25,-0.000295043341286712,0.195009029289368,0.000465143638799667,295.0578918,295.0593872,999.931,999.931,59.8797792297563,20.4246494277417,9.15E-6,0,0,0,5906,294.4967,999.931,,,,,,,,,,,,,,,,,217.783508,,,,,,295.0586395,,,,
,15381288.805,334.028717041016,999.931,0.194850133613858,2.4969048921786E-6,1,15.0002345885404,40.1327056884766,1.98703673828847,10.3100021928549,1.07096696509036,0.100647474653958,25,-0.000293107856304252,0.194842312853343,0.000466431630765222,295.0578918,295.0591736,999.931,999.931,59.6835904714294,20.4265779729601,9.15E-6,0,0,0,5906,294.4959,999.931,,,,,,,,,,,,,,,,,217.783508,,,,,,295.0585327,,,,
,15381303.82,335.276062011719,999.931,0.194674951535094,4.38404816542122E-6,1,15.0002345885404,40.1327056884766,1.98704337299055,10.3100021928549,1.07000783004617,0.100554229464872,25,-0.000293427296521937,0.194667129763206,0.000465451863516738,295.0591736,295.0608521,999.931,999.931,59.5983929628332,20.4290908555824,9.15E-6,0,0,0,5906,294.48855,999.931,,,,,,,,,,,,,,,,,218.14946,,,,,,295.06001285,,,,
,15381318.84,336.624176025391,999.931,0.194492215108517,3.33116761626943E-6,1,15.0002345885404,40.1327056884766,1.98709044163054,10.3100021928549,1.06902719776063,0.100471434414387,25,-0.000291544299696491,0.194484375524418,0.000466702845796092,295.0608521,295.0632629,999.931,999.931,59.6554518447371,20.4287265589041,9.15E-6,0,0,0,5906,294.4623,999.931,,,,,,,,,,,,,,,,,217.783508,,,,,,295.0620575,,,,
,15381333.83,337.756439208984,999.931,0.194310600872039,3.06297815105367E-6,1,15.0002345885404,40.1327056884766,1.98706612415195,10.3100021928549,1.06801691716812,0.100367993123347,25,-0.000292833536673494,0.194302762076632,0.000464735771960813,295.0632629,295.0643921,999.931,999.931,59.4514468012178,20.4369365343082,9.1E-6,0,0,0,5906,294.45245,999.931,,,,,,,,,,,,,,,,,218.14946,,,,,,295.0638275,,,,
,15381348.765,338.962280273438,999.931,0.19412834714678,2.62801557533983E-6,1,15.0002345885404,40.1327056884766,1.98697827742418,10.3100021928549,1.06696806560896,0.100279439616482,25,-0.000290813219722259,0.194120497657127,0.000466105693921864,295.0643921,295.0652771,999.931,999.931,59.292776211814,20.4374530864057,9.15E-6,0,0,0,5906,294.43275,999.931,,,,,,,,,,,,,,,,,217.783508,,,,,,295.0648346,,,,
,15381363.865,340.304016113281,999.931,0.193943978735453,4.04976135150084E-6,1,15.0002345885404,40.1327056884766,1.98689663016155,10.3100021928549,1.065912626339,0.100172421310621,25,-0.000292003049105103,0.193936132839016,0.000464252227784058,295.0652771,295.065979,999.931,999.931,59.9008831997756,20.4345408790267,9.15E-6,0,0,0,5906,294.4147,999.931,,,,,,,,,,,,,,,,,218.14946,,,,,,295.06562805,,,,
,15381378.89,341.562622070313,999.931,0.193773133907253,1.81332402255285E-6,1,15.0002345885404,40.1327056884766,1.98689477391098,10.3100021928549,1.06497201988166,0.100090651489843,25,-0.000290570674399647,0.193765281729887,0.000465038352806862,295.065979,295.0677185,999.931,999.931,59.4279979456409,20.4393886066203,9.2E-6,0,0,0,5906,294.40815,999.931,,,,,,,,,,,,,,,,,217.783508,,,,,,295.06684875,,,,
,15381393.8,342.772888183594,999.931,0.19358867159686,3.63248841190809E-6,1,15.0002345885404,40.1327056884766,1.98691572665545,10.3100021928549,1.06397059687469,0.0999808513682671,25,-0.00029322255789739,0.193580824925978,0.000461767389564969,295.0674133,295.0677185,999.931,999.931,59.9962418791217,20.4380665419083,9.25E-6,0,0,0,5906,294.37535,999.931,,,,,,,,,,,,,,,,,218.14946,,,,,,295.0675659,,,,
,15381408.785,343.983367919922,999.931,0.193410776072808,4.77814457486172E-6,1,15.0002345885404,40.1327056884766,1.98690597973254,10.3100021928549,1.06299003242823,0.0998647072313794,25,-0.000297319228380721,0.193402949865032,0.000457014489881742,295.0674133,295.0678101,999.931,999.931,59.9141708846025,20.4393598936121,9.2E-6,0,0,0,5906,294.3631,999.931,,,,,,,,,,,,,,,,,217.783508,,,,,,295.0676117,,,,
,15381423.79,345.306854248047,999.931,0.193233719612197,3.99114541911162E-6,1,15.0002345885404,40.1327056884766,1.98693877096765,10.3100021928549,1.06203429872745,0.0997723559300282,25,-0.000297471817533803,0.193225902826616,0.000456133890413359,295.0678101,295.0684814,999.931,999.931,59.6921883851409,20.4427237296369,9.2E-6,0,0,0,5906,294.3754,999.931,,,,,,,,,,,,,,,,,218.14946,,,,,,295.06814575,,,,
,15381438.765,346.504913330078,999.931,0.19304581675319,2.2820598549468E-6,1,15.0002345885404,40.1327056884766,1.98703015545453,10.3100021928549,1.06104975005726,0.0996743572314406,25,-0.000298220396807788,0.193038007801006,0.000454697439825843,295.0676575,295.0684814,999.931,999.931,59.8883771434679,20.4415654424176,9.2E-6,0,0,0,5906,294.36065,999.931,,,,,,,,,,,,,,,,,217.783508,,,,,,295.06806945,,,,
,15381453.775,347.806732177734,999.931,0.192857839533718,4.27476202485356E-6,1,15.0002345885404,40.1327056884766,1.98726676091918,10.3100021928549,1.06013946482288,0.0995931711699331,25,-0.000297224673461144,0.192850030148851,0.000455034647717862,295.0676575,295.0678406,999.931,999.931,59.976701166141,20.4452437380684,9.2E-6,0,0,0,5906,294.3361,999.931,,,,,,,,,,,,,,,,,217.783508,,,,,,295.06774905,,,,
,15381468.78,349.040283203125,999.931,0.192674685540221,2.90577916402613E-6,1,15.0002345885404,40.1327056884766,1.98717598118941,10.3100021928549,1.05908585707765,0.0994891443970474,25,-0.000297877514802288,0.192666885370352,0.00045369236020563,295.0674744,295.0678406,999.931,999.931,59.3396739229678,20.4384577292114,9.2E-6,0,0,0,5906,294.3279,999.931,,,,,,,,,,,,,,,,,218.515411,,,,,,295.0676575,,,,
,15381483.85,350.251647949219,999.931,0.192494191379462,2.96088669005642E-6,1,15.0002345885404,40.1327056884766,1.98712752944792,10.3100021928549,1.0580681682583,0.0993972869789455,25,-0.000296916182402506,0.192486397377464,0.000453942319435014,295.0674744,295.0675354,999.931,999.931,59.6593599873332,20.4417661660877,9.15E-6,0,0,0,5906,294.3303,999.931,,,,,,,,,,,,,,,,,218.515411,,,,,,295.0675049,,,,
,15381498.97,351.461700439453,999.931,0.192306187165868,1.94150180244867E-6,1,15.0002345885404,40.1327056884766,1.9871334912568,10.3100021928549,1.05703847967442,0.0992938999047269,25,-0.000297849094633251,0.192298400162191,0.00045229870828081,295.0675354,295.0686646,999.931,999.931,59.8766527156794,20.4430244867999,9.15E-6,0,0,0,5906,294.32285,999.931,,,,,,,,,,,,,,,,,218.14946,,,,,,295.0681,,,,
,15381513.905,352.729248046875,999.931,0.192126718649725,3.15866690089116E-6,1,15.0002345885404,40.1327056884766,1.9871780107639,10.3100021928549,1.05607375995148,0.0992170165079894,25,-0.000295183041137833,0.192118917414039,0.000454353976340644,295.0686646,295.0689087,999.931,999.931,59.7187637547948,20.4474320548379,9.2E-6,0,0,0,5906,294.29335,999.931,,,,,,,,,,,,,,,,,218.515411,,,,,,295.06878665,,,,
,15381528.81,354.004333496094,999.931,0.191947339713753,3.6531848515266E-6,1,15.0002345885404,40.1327056884766,1.98704472974677,10.3000016510487,1.05501936813436,0.0991093561961628,25,-0.000296483494852226,0.191939542325261,0.000452378606608046,295.0689087,295.0713196,999.931,999.931,59.3248229811024,20.4455467708468,9.15E-6,0,0,0,5906,294.28515,999.931,,,,,,,,,,,,,,,,,218.14946,,,,,,295.07011415,,,,
,15381543.79,355.27001953125,999.931,0.191754828741554,3.91216106791989E-6,1,15.0002345885404,40.1327056884766,1.98734784363183,10.3100021928549,1.05411677388034,0.0990408596547639,25,-0.000293238205130468,0.191747019701805,0.000454862844325942,295.0713196,295.0721741,999.931,999.931,59.9141708846025,20.4504904064918,9.15E-6,0,0,0,5906,294.2884,999.931,,,,,,,,,,,,,,,,,218.14946,,,,,,295.07174685,,,,
,15381558.84,356.589996337891,999.931,0.191572838674648,3.9435331045723E-6,1,15.0002345885404,40.1327056884766,1.98703800992049,10.3100021928549,1.05295528116447,0.0989377112762578,25,-0.000291975409708136,0.191565023904722,0.00045550974745592,295.0714722,295.0721741,999.931,999.931,60.108796385891,20.4500450801467,9.2E-6,0,0,0,5906,294.25725,999.931,,,,,,,,,,,,,,,,,218.14946,,,,,,295.07182315,,,,
,15381573.91,357.7412109375,999.931,0.191383791540985,4.05539145858082E-6,1,15.0002345885404,40.1327056884766,1.98711860328076,10.3100021928549,1.05196023676504,0.0988193487749381,25,-0.0002962310045655,0.191375998852591,0.000450576091424466,295.0713501,295.0714722,999.931,999.931,59.4287795741601,20.4528433412408,9.2E-6,0,0,0,5906,294.2376,999.931,,,,,,,,,,,,,,,,,217.783508,,,,,,295.07141115,,,,
,15381588.835,358.97265625,999.931,0.191193441837555,1.45067222504041E-6,1,15.0002345885404,40.1327056884766,1.98747418503016,10.3100021928549,1.05109441927557,0.0987728523033727,25,-0.000289684570894111,0.191185630957164,0.00045640903797272,295.0710144,295.0713501,999.931,999.931,59.0012287741409,20.4543460204208,9.15E-6,0,0,0,5906,294.2278,999.931,,,,,,,,,,,,,,,,,218.515411,,,,,,295.07118225,,,,
,15381603.765,360.275421142578,999.931,0.191003159397061,4.12384539066093E-6,1,15.0002345885404,40.1327056884766,1.98714158481598,10.3100021928549,1.04987800896187,0.0986437992335072,25,-0.000292106198692722,0.190995365880638,0.000453295811652609,295.0699463,295.0710144,999.931,999.931,59.8500773460256,20.4570295955191,9.15E-6,0,0,0,5906,294.21095,999.931,,,,,,,,,,,,,,,,,218.515411,,,,,,295.07048035,,,,
,15381618.93,361.542938232422,999.931,0.190809264557463,3.37468148008508E-6,1,15.0002345885404,40.1327056884766,1.98727315314214,10.3100021928549,1.04888002141475,0.0985504271301306,25,-0.000291788997373492,0.190801472260262,0.000452907080272731,295.0699463,295.0716858,999.931,999.931,59.0707937123524,20.4511980496965,9.2E-6,0,0,0,5906,294.1941,999.931,,,,,,,,,,,,,,,,,218.14946,,,,,,295.07081605,,,,
,15381633.96,362.753662109375,999.931,0.190610532348745,3.30231690394774E-6,1,15.0002345885404,40.1327056884766,1.98758258573373,10.3100021928549,1.04794677444479,0.0984649275755777,25,-0.000291110633567905,0.190602740629253,0.000452829511304141,295.0715027,295.0716858,999.931,999.931,59.8532038601025,20.4587902943085,9.2E-6,0,0,0,5906,294.18755,999.931,,,,,,,,,,,,,,,,,218.14946,,,,,,295.07159425,,,,
,15381648.79,364.040222167969,999.931,0.19041341851211,3.27823589072291E-6,1,15.0002345885404,40.1327056884766,1.98745380119943,10.3100021928549,1.04679627921169,0.0983622945134152,25,-0.000289833557331153,0.190405632182838,0.000453346996031498,295.0709229,295.0715027,999.931,999.931,60.0970719581025,20.4554748426792,9.15E-6,0,0,0,5906,294.1843,999.931,,,,,,,,,,,,,,,,,218.515411,,,,,,295.0712128,,,,
,15381663.75,365.260498046875,999.931,0.19022137300405,2.39057909734254E-6,1,15.0002345885404,40.1327056884766,1.98753488783924,10.3100021928549,1.04578006232526,0.098288933519032,25,-0.000285642420036561,0.190213570648071,0.000456879269360551,295.0709229,295.0715332,999.931,999.931,59.7891103215255,20.4574051486229,9.15E-6,0,0,0,5906,294.15405,999.931,,,,,,,,,,,,,,,,,218.515411,,,,,,295.07122805,,,,
,15381678.75,366.470764160156,999.931,0.190036822099036,4.25684020356587E-6,1,15.0002345885404,40.1327056884766,1.98723019223686,10.3100021928549,1.04461116618586,0.0981551779972886,25,-0.000289725811874572,0.190029036836272,0.00045212716597997,295.0715332,295.0718994,999.931,999.931,59.7945817211602,20.4550274593373,9.2E-6,0,0,0,5906,294.1369,999.931,,,,,,,,,,,,,,,,,218.14946,,,,,,295.0717163,,,,
,15381693.75,367.716613769531,999.931,0.189844603001758,3.67231729355551E-6,1,15.0002345885404,40.1327056884766,1.98750802169041,10.3100021928549,1.04369574898233,0.0980840167273556,25,-0.000286739741029725,0.189836820193603,0.000454348053648536,295.0701599,295.0718994,999.931,999.931,59.9469992824102,20.4584753278212,9.2E-6,0,0,0,5906,294.1418,999.931,,,,,,,,,,,,,,,,,218.14946,,,,,,295.07102965,,,,
,15381708.865,368.983245849609,999.931,0.189642628726125,3.13604468975477E-6,1,15.0002345885404,40.1327056884766,1.98756184935638,10.3100021928549,1.04261013988233,0.0980116535331431,25,-0.000281121496282882,0.189634830861359,0.000459212062322392,295.0701599,295.0716553,999.931,999.931,59.6937516421794,20.4648360821342,9.2E-6,0,0,0,5906,294.1303,999.931,,,,,,,,,,,,,,,,,218.14946,,,,,,295.0709076,,,,
,15381723.89,370.292572021484,999.931,0.189441668842373,3.30724162402189E-6,1,15.0002345885404,40.1327056884766,1.98757000057939,10.3100021928549,1.04151080644939,0.097893643541711,25,-0.000283520993508191,0.189433877605653,0.000456081281868116,295.0716553,295.0728149,999.931,999.931,59.567127822064,20.4651610370862,9.2E-6,0,0,0,5906,294.11255,999.931,,,,,,,,,,,,,,,,,218.14946,,,,,,295.0722351,,,,
,15381738.78,371.453948974609,999.931,0.189247290204187,1.35963613973842E-6,1,15.0002345885404,40.1327056884766,1.98748520664028,10.3100021928549,1.0403968732757,0.0978084103010103,25,-0.000279777841223419,0.189239481862125,0.000459123239478155,295.0728149,295.0739441,999.931,999.931,59.7609716948332,20.4728026319619,9.2E-6,0,0,0,5906,294.0932,999.931,,,,,,,,,,,,,,,,,218.881363,,,,,,295.0733795,,,,
,15381753.84,372.752258300781,999.931,0.189049989954597,2.08677435088381E-6,1,15.0002345885404,40.1327056884766,1.98750043565142,10.3100021928549,1.03932241634854,0.0976811281251293,25,-0.000284257292682337,0.189042197853222,0.000453907857351824,295.0739441,295.075531,999.931,999.931,59.3381106659294,20.4711585889049,9.2E-6,0,0,0,5906,294.08175,999.931,,,,,,,,,,,,,,,,,218.881363,,,,,,295.07473755,,,,
,15381768.875,373.992584228516,999.931,0.188856445718624,2.2325358838178E-6,1,15.0002345885404,40.1327056884766,1.98746903539313,10.3100021928549,1.03824080550678,0.0975950788705145,25,-0.000281196362004948,0.188848637037396,0.000456256944563413,295.075531,295.0775146,999.931,999.931,59.3826634915255,20.4754840052422,9.2E-6,0,0,0,5906,294.067,999.931,,,,,,,,,,,,,,,,,218.881363,,,,,,295.0765228,,,,
,15381783.83,375.282135009766,999.931,0.188649389455029,3.67910341688141E-6,1,15.0002345885404,40.1327056884766,1.98747775292742,10.3100021928549,1.03710897004825,0.0974669120155968,25,-0.000284891439265504,0.188641596103258,0.000451830911120244,295.0761108,295.0775146,999.931,999.931,59.2685457277178,20.47081210848,9.2E-6,0,0,0,5906,294.04105,999.931,,,,,,,,,,,,,,,,,218.515411,,,,,,295.0768127,,,,
,15381798.835,376.473480224609,999.931,0.18845248574501,3.24615220625568E-6,1,15.0002345885404,40.1327056884766,1.98752522906295,10.3100021928549,1.03604856522517,0.0973894337987176,25,-0.000280648213731022,0.188444684616231,0.000455357885656846,295.0758362,295.0761108,999.931,999.931,59.844605946391,20.4779458322515,9.2E-6,0,0,0,5906,294.0233,999.931,,,,,,,,,,,,,,,,,218.515411,,,,,,295.0759735,,,,
,15381813.81,377.796325683594,999.931,0.188249007827855,3.5959803349715E-6,1,15.0002345885404,40.1327056884766,1.98754471630946,10.3100021928549,1.03494036653524,0.0972795502484328,25,-0.000281409146792089,0.188241218832934,0.000453836400927631,295.0750732,295.0758362,999.931,999.931,59.7187637547948,20.4757074848949,9.2E-6,0,0,0,5906,294.01185,999.931,,,,,,,,,,,,,,,,,218.881363,,,,,,295.0754547,,,,
,15381828.835,378.975555419922,999.931,0.188042345949477,4.41552857375114E-6,1,15.0002345885404,40.1327056884766,1.98750467048163,10.3100021928549,1.03378306249342,0.0971794593272179,25,-0.00027956261812775,0.188034567007756,0.00045490500879164,295.071991,295.0750732,999.931,999.931,59.5389891953717,20.4712890890428,9.2E-6,0,0,0,5906,294.002,999.931,,,,,,,,,,,,,,,,,218.515411,,,,,,295.0735321,,,,
,15381843.83,380.247772216797,999.931,0.187837945658499,4.10414919517453E-6,1,15.0002345885404,40.1327056884766,1.98750197133687,10.3100021928549,1.0326584594402,0.0970687702410957,25,-0.000280192240022296,0.187830180374013,0.000453514065233065,295.071991,295.0731812,999.931,999.931,59.3560881218717,20.476464747085,9.25E-6,0,0,0,5906,293.98955,999.931,,,,,,,,,,,,,,,,,219.247314,,,,,,295.0725861,,,,
,15381858.805,381.501129150391,999.931,0.187630356770228,2.39447141729201E-6,1,15.0002345885404,40.1327056884766,1.98733914651537,10.3100021928549,1.03143399932229,0.0969597921212467,25,-0.000278820921184738,0.187622584642646,0.000454116302517721,295.0731812,295.0747375,999.931,999.931,59.5100689401601,20.4760366653924,9.25E-6,0,0,0,5906,293.97545,999.931,,,,,,,,,,,,,,,,,218.881363,,,,,,295.07395935,,,,
,15381873.81,382.819274902344,999.931,0.187429000087255,2.9701067268484E-6,1,15.0002345885404,40.1327056884766,1.98759645221062,10.3100021928549,1.03045718502353,0.0968702687483746,25,-0.000278130993835878,0.187421223453814,0.000454043942482721,295.0747375,295.0765686,999.931,999.931,59.536644309814,20.471370627718,9.2E-6,0,0,0,5906,293.96725,999.931,,,,,,,,,,,,,,,,,218.881363,,,,,,295.07565305,,,,
,15381888.82,384.035034179687,999.931,0.187226018038749,3.45862725700526E-6,1,15.0002345885404,40.1327056884766,1.98755254278556,10.3100021928549,1.02931834167212,0.0967692951567666,25,-0.000276766441478318,0.187218230856387,0.000454649394430812,295.0765686,295.0791016,999.931,999.931,60.0642435602948,20.4709866573075,9.15E-6,0,0,0,5906,293.9558,999.931,,,,,,,,,,,,,,,,,218.515411,,,,,,295.0778351,,,,
,15381903.83,385.257446289063,999.931,0.187015170318947,3.92743680828678E-6,1,15.0002345885404,40.1327056884766,1.98755513296105,10.3100021928549,1.02816155354646,0.0966485506600068,25,-0.000278653939950069,0.187007391553587,0.000451975419841593,295.0786133,295.0791016,999.931,999.931,59.7289249255448,20.4752542133915,9.15E-6,0,0,0,5906,293.94325,999.931,,,,,,,,,,,,,,,,,218.515411,,,,,,295.07885745,,,,
,15381918.845,386.448760986328,999.931,0.186807552539042,3.12622066156143E-6,1,15.0002345885404,40.1327056884766,1.98745075445053,10.3100021928549,1.02696996597725,0.0965094368392958,25,-0.000283312075150604,0.18679979801219,0.000446586952161313,295.0776672,295.0786133,999.931,999.931,59.8070877774679,20.4748388904301,9.25E-6,0,0,0,5906,293.916,999.931,,,,,,,,,,,,,,,,,218.881363,,,,,,295.07814025,,,,
,15381933.85,387.808166503906,999.931,0.186591225482458,3.54806749413089E-6,1,15.0002345885404,40.1327056884766,1.98751744501731,10.3100021928549,1.0258121465194,0.0964236834209881,25,-0.000278890435662022,0.186583460018596,0.000450226059171765,295.0776672,295.0778503,999.931,999.931,59.9485625394487,20.4761661169639,9.25E-6,0,0,0,5906,293.8947,999.931,,,,,,,,,,,,,,,,,218.515411,,,,,,295.07775875,,,,
,15381948.825,388.991058349609,999.931,0.186374894050643,2.47420870605336E-6,1,15.0002345885404,40.1327056884766,1.98760730140366,10.3100021928549,1.02466805867247,0.0963166577749882,25,-0.000278493450829928,0.186367138627639,0.00044979704069347,295.0764771,295.0778503,999.931,999.931,59.4795854279101,20.471756396731,9.2E-6,0,0,0,5906,293.88815,999.931,,,,,,,,,,,,,,,,,219.247314,,,,,,295.0771637,,,,
,15381963.865,390.255798339844,999.931,0.186170283963923,3.90315041998181E-6,1,15.0002345885404,40.1327056884766,1.98753243451683,10.3100021928549,1.0235068923443,0.0961922126573822,25,-0.000281017434148435,0.186162544667284,0.000446545113371345,295.0764771,295.0765991,999.931,999.931,59.7922368356025,20.4749262904952,9.2E-6,0,0,0,5906,293.8639,999.931,,,,,,,,,,,,,,,,,219.247314,,,,,,295.0765381,,,,
,15381978.82,391.499389648438,999.931,0.185964243223332,3.72698952369062E-6,1,15.0002345885404,40.1327056884766,1.98738947795984,10.3100021928549,1.02230372698631,0.0960635028743249,25,-0.000283563080880264,0.185956516531332,0.000443232207382005,295.0765991,295.0778198,999.931,999.931,59.282615041064,20.4738018170001,9.2E-6,0,0,0,5906,293.85105,999.931,,,,,,,,,,,,,,,,,218.515411,,,,,,295.07720945,,,,
,15381993.79,392.759643554687,999.931,0.185753521466103,3.80259790106812E-6,1,15.0002345885404,40.1327056884766,1.98751777096971,10.3100021928549,1.02120904342962,0.0959676160063778,25,-0.000281993166686717,0.185745792429115,0.000443988053513827,295.0778198,295.0786133,999.931,999.931,59.5342994242563,20.4772227547937,9.2E-6,0,0,0,5906,293.8478,999.931,,,,,,,,,,,,,,,,,219.247314,,,,,,295.07821655,,,,
,15382008.805,393.998138427734,999.931,0.185549839232059,3.60027091572728E-6,1,15.0002345885404,40.1327056884766,1.98754202376313,10.3100021928549,1.02010160167037,0.0958612796712603,25,-0.000282121144933301,0.185542112104524,0.000443092821300624,295.0786133,295.0799255,999.931,999.931,59.6898434995832,20.4786234155453,9.15E-6,0,0,0,5906,293.838,999.931,,,,,,,,,,,,,,,,,218.515411,,,,,,295.0792694,,,,
,15382023.765,395.301910400391,999.931,0.185337771094711,3.35986448408969E-6,1,15.0002345885404,40.1327056884766,1.98745154364537,10.3100021928549,1.01888938947797,0.0957574659921449,25,-0.000280041890830185,0.185330038957152,0.000444407549460422,295.078949,295.0799255,999.931,999.931,59.0449999712178,20.477856859331,9.1E-6,0,0,0,5906,293.81605,999.931,,,,,,,,,,,,,,,,,218.881363,,,,,,295.07943725,,,,
,15382038.78,396.526031494141,999.931,0.185117112324632,3.72713318429875E-6,1,15.0002345885404,40.1327056884766,1.98786791022438,10.3100021928549,1.01788466678635,0.0956626328798047,25,-0.000279846086449883,0.185109384180131,0.000443805056174504,295.078949,295.0798035,999.931,999.931,59.1427035361216,20.4705585947013,9.15E-6,0,0,0,5906,293.79415,999.931,,,,,,,,,,,,,,,,,218.881363,,,,,,295.07937625,,,,
,15382053.79,397.824768066406,999.931,0.184903443564589,2.94072008962174E-6,1,15.0002345885404,40.1327056884766,1.98771113218988,10.3100021928549,1.01663181407682,0.0955403929400549,25,-0.000280390667914313,0.184895719430102,0.000442482506128354,295.0798035,295.0800476,999.931,999.931,59.181003333564,20.4751652378027,9.15E-6,0,0,0,5906,293.7746,999.931,,,,,,,,,,,,,,,,,218.881363,,,,,,295.07992555,,,,
,15382068.79,398.979949951172,999.931,0.184687539174593,1.03908139862624E-6,1,15.0002345885404,40.1327056884766,1.98760772895496,10.3100021928549,1.01539219884879,0.0954336883573924,25,-0.000278302782100674,0.184679819203422,0.000443731071222425,295.0788574,295.0800476,999.931,999.931,59.2177398739678,20.4790000200109,9.15E-6,0,0,0,5906,293.77295,999.931,,,,,,,,,,,,,,,,,219.247314,,,,,,295.0794525,,,,
,15382083.845,400.302673339844,999.931,0.184475918467495,2.02083194394953E-6,1,15.0002345885404,40.1327056884766,1.98759703591664,10.3100021928549,1.01422353922008,0.0953223720066851,25,-0.000278283318525867,0.184468208429512,0.000442956252637281,295.0788574,295.0788879,999.931,999.931,59.5679094505832,20.4803256628289,9.15E-6,0,0,0,5906,293.76165,999.931,,,,,,,,,,,,,,,,,219.613266,,,,,,295.07887265,,,,
,15382098.875,401.610473632812,999.931,0.184265927299675,2.96212636317201E-6,1,15.0002345885404,40.1327056884766,1.98757504633252,10.3100021928549,1.01305879806806,0.0952052895063276,25,-0.000279372127795056,0.184258230185262,0.000441079363340984,295.078186,295.0788879,999.931,999.931,59.7289249255448,20.4811034951965,9.15E-6,0,0,0,5906,293.7504,999.931,,,,,,,,,,,,,,,,,218.881363,,,,,,295.07853695,,,,
,15382113.805,402.746673583984,999.931,0.184048758529531,3.30861323168453E-6,1,15.0002345885404,40.1327056884766,1.98757539200058,10.3100021928549,1.01186485597382,0.095094809304599,25,-0.000278760742350362,0.184041069540125,0.000440870371316643,295.0777893,295.078186,999.931,999.931,59.9501257964871,20.4799515915106,9.2E-6,0,0,0,5906,293.74055,999.931,,,,,,,,,,,,,,,,,219.247314,,,,,,295.07798765,,,,
,15382128.79,404.012115478516,999.931,0.183837581753531,4.12849287501797E-6,1,15.0002345885404,40.1327056884766,1.98760158511028,10.3100021928549,1.01071568919426,0.0949991628804908,25,-0.000276261520423737,0.183829892226853,0.000442591428279888,295.0767822,295.0777893,999.931,999.931,59.6351295032371,20.4820026089862,9.2E-6,0,0,0,5906,293.7242,999.931,,,,,,,,,,,,,,,,,219.247314,,,,,,295.07728575,,,,
,15382143.78,405.287322998047,999.931,0.183620011876298,3.77171037084719E-6,1,15.0002345885404,40.1327056884766,1.98755041478804,10.3100021928549,1.00949410457192,0.0948846037734539,25,-0.000275940370774253,0.183612332780617,0.000442114513255343,295.0753784,295.0767822,999.931,999.931,59.4803670564294,20.4859982736969,9.2E-6,0,0,0,5906,293.7061,999.931,,,,,,,,,,,,,,,,,218.881363,,,,,,295.0760803,,,,
,15382158.89,406.517181396484,999.931,0.183402207456194,2.18883807150949E-6,1,15.0002345885404,40.1327056884766,1.98757591281886,10.3100021928549,1.00830952180833,0.094770417775641,25,-0.000276202239552981,0.183394528337161,0.000441077243886053,295.0753784,295.0783997,999.931,999.931,59.7390860962948,20.4843718492153,9.2E-6,0,0,0,5906,293.67985,999.931,,,,,,,,,,,,,,,,,219.247314,,,,,,295.07688905,,,,
,15382173.915,407.812957763672,999.931,0.183182017009691,2.62983929263152E-6,1,15.0002345885404,40.1327056884766,1.98758616855007,10.3100021928549,1.00710432381498,0.0946533676054224,25,-0.000276579458859361,0.183174337193277,0.000439867193444083,295.0783997,295.0792236,999.931,999.931,59.5530585087178,20.4848391771212,9.15E-6,0,0,0,5906,293.6701,999.931,,,,,,,,,,,,,,,,,219.613266,,,,,,295.07881165,,,,
,15382188.785,409.023040771484,999.931,0.182969796825553,2.34366329041281E-6,1,15.0002345885404,40.1327056884766,1.98755821139042,10.3100021928549,1.00592274413117,0.0945521634035435,25,-0.000274535792808663,0.182962106290079,0.000441132960455841,295.0792236,295.0814514,999.931,999.931,59.7179821262755,20.4887500600661,9.1E-6,0,0,0,5906,293.6521,999.931,,,,,,,,,,,,,,,,,218.881363,,,,,,295.0803375,,,,
,15382203.775,410.299713134766,999.931,0.182746339361193,3.01636503360725E-6,1,15.0002345885404,40.1327056884766,1.98752140457627,10.3100021928549,1.00467777934904,0.0944164105880339,25,-0.000277605591446204,0.182738663607801,0.000437216955183578,295.0812683,295.0814514,999.931,999.931,59.7336146966602,20.4903186644593,9.1E-6,0,0,0,5906,293.64255,999.931,,,,,,,,,,,,,,,,,218.881363,,,,,,295.08135985,,,,
,15382218.865,411.533264160156,999.931,0.182523248755194,3.61339105610111E-6,1,15.0002345885404,40.1327056884766,1.98759615602529,10.3100021928549,1.00348759048184,0.0943102197586601,25,-0.000276288036225801,0.182515568346274,0.000437703500437932,295.0812683,295.0838623,999.931,999.931,59.3982960619101,20.4872004566009,2.46E-5,0,0,0,5906,293.62815,999.931,,,,,,,,,,,,,,,,,219.613266,,,,,,295.0825653,,,,
,15382233.945,412.779663085937,999.931,0.18230482142947,3.08273677538216E-6,1,15.0002345885404,40.1327056884766,1.98760556449359,10.3100021928549,1.00229130788038,0.0941971891927946,25,-0.000276150796500349,0.182297133830734,0.000437071303634746,295.0838623,295.0847778,999.931,999.931,59.4084572326601,20.491048221731,6.745E-5,0,0,0,5906,293.59875,999.931,,,,,,,,,,,,,,,,,218.881363,,,,,,295.08432005,,,,
,15382248.91,414.012329101562,999.931,0.182081404545876,3.25542776938975E-6,1,15.0002345885404,40.1327056884766,1.98768619904453,10.3100021928549,1.00110376038261,0.0940733672005306,25,-0.000278085227763072,0.18207372264026,0.000434333680332849,295.0847778,295.0861511,999.931,999.931,59.3857900056024,20.4907793849113,0.0001019,0,0,0,5906,293.57425,999.931,,,,,,,,,,,,,,,,,219.613266,,,,,,295.08546445,,,,
,15382263.845,415.208923339844,999.931,0.181859759889429,4.70553694301425E-6,1,15.0002345885404,40.1327056884766,1.98773798406997,10.3100021928549,0.999910078168012,0.0939661140343242,25,-0.000276897977549051,0.181852075638854,0.000434691321054986,295.0861511,295.0866394,999.931,999.931,59.5765073642948,20.4893650355921,0.0001366,0,0,0,5906,293.5612,999.931,,,,,,,,,,,,,,,,,219.613266,,,,,,295.08639525,,,,
,15382278.805,416.505737304687,999.931,0.181634525235286,3.68159910083978E-6,1,15.0002345885404,40.1327056884766,1.98770491737807,10.3100021928549,0.998654250653343,0.0938603850123156,25,-0.00027437750472748,0.181626835584838,0.000436367989253123,295.0866394,295.0872498,999.931,999.931,59.8367896611986,20.489180130398,0.000194,0,0,0,5906,293.54815,999.931,,,,,,,,,,,,,,,,,218.881363,,,,,,295.0869446,,,,
,15382293.8,417.792236328125,999.931,0.181415232549907,2.33073381064273E-6,1,15.0002345885404,40.1327056884766,1.98770311880083,10.3100021928549,0.997446761146053,0.0937560381151006,25,-0.000272445132692727,0.181407538878593,0.000437489106314056,295.0872498,295.0876465,999.931,999.931,59.2341540728716,20.4901899429552,0.0002445,0,0,0,5906,293.53185,999.931,,,,,,,,,,,,,,,,,218.881363,,,,,,295.08744815,,,,
,15382308.765,419.009246826172,999.931,0.181188956177516,3.81092358274763E-6,1,15.0002345885404,40.1327056884766,1.9877365419684,10.3100021928549,0.996220790719351,0.0936218510952065,25,-0.000275559363433235,0.181181279394363,0.00043352707843145,295.0876465,295.0882874,999.931,999.931,59.739867724814,20.4915998618251,0.0002851,0,0,0,5906,293.5188,999.931,,,,,,,,,,,,,,,,,219.247314,,,,,,295.08796695,,,,
,15382323.725,420.302093505859,999.931,0.18096915580746,2.66237370782002E-6,1,15.0002345885404,40.1327056884766,1.98775936045664,10.3100021928549,0.995022778688271,0.0935158107357202,25,-0.000274089202413752,0.180961476734399,0.000434181083058876,295.0882874,295.0888062,999.931,999.931,59.289649697737,20.4910826089315,0.0003227,0,0,0,5906,293.50345,999.931,,,,,,,,,,,,,,,,,218.881363,,,,,,295.0885468,,,,
,15382338.78,421.512420654297,999.931,0.180743458419591,3.37744418297709E-6,1,15.0002345885404,40.1327056884766,1.98780064024348,10.3100021928549,0.993802482331722,0.0933952598974741,25,-0.000274885868963625,0.180735781038392,0.000432582636621706,295.0888062,295.0900879,999.931,999.931,59.3123169247947,20.4899868657862,0.00036795,0,0,0,5906,293.47505,999.931,,,,,,,,,,,,,,,,,219.613266,,,,,,295.08944705,,,,
