Repository: basateyey/MasterThesisScripts

# MasterThesisScripts
#Those are the main files, I used to display the magnetic property measurements I carried out in the framework of my masters thesis

File: ZFC_FC/OriginalData/PPMS_Li0.6Al0.4Fe5O8_1 kOe.dat (part 2 of 10)
STARTUPAXIS,X,2
STARTUPAXIS,Y1,5
[Data]
Comment,Time Stamp (sec),Temperature (K),Magnetic Field (Oe),Moment (emu),M. Std. Err. (emu),Transport Action,Averaging Time (sec),Frequency (Hz),Peak Amplitude (mm),Center Position (mm),Coil Signal' (mV),Coil Signal" (mV),Range (mV),M. Quad. Signal (emu),M. Raw' (emu),M. Raw" (emu),Min. Temperature (K),Max. Temperature (K),Min. Field (Oe),Max. Field (Oe),Mass (grams),Motor Lag (deg),Pressure (Torr),VSM Status (code),Motor Status (code),Measure Status (code),PPMS Status (code),System Temp. (K),System Field (Oe),Sample Position (deg),Bridge 1 Resistance (ohms),Bridge 1 Excitation (µA),Bridge 2 Resistance (ohms),Bridge 2 Excitation (µA),Bridge 3 Resistance (ohms),Bridge 3 Excitation (µA),Bridge 4 Resistance (ohms),Bridge 4 Excitation (µA),Signal 1 Vin (V),Signal 2 Vin (V),Digital Inputs (code),Drive 1 Iout (mA),Drive 1 Ipower (W),Drive 2 Iout (mA),Drive 2 Ipower (W),Pressure (),Map 20 (),Map 21 (),Map 22 (),Map 23 (),Map 24 (),Map 25 (),Map 26 (),Map 27 (),Map 28 (),Map 29 ()
,15382353.805,422.740112304687,999.931,0.180511391322731,3.6978034971185E-6,1,15.0002345885404,40.1327056884766,1.98783661110046,10.3100021928549,0.992544647594214,0.0932698070698305,25,-0.000275932546781498,0.180503716187897,0.000430721257527636,295.0900879,295.0904541,999.931,999.931,59.803961263391,20.4868814320327,0.00040355,0,0,0,5906,293.4424,999.931,,,,,,,,,,,,,,,,,218.881363,,,,,,295.090271,,,,
,15382368.775,424.049560546875,999.931,0.180291140154518,4.13910124747662E-6,1,15.0002345885404,40.1327056884766,1.98790849024625,10.3100021928549,0.991367684292703,0.0931687989851516,25,-0.000273908758953248,0.180283462399592,0.000431924691083663,295.0904541,295.0906372,999.931,999.931,59.5530585087178,20.488656557616,0.0004546,0,0,0,5906,293.42775,999.931,,,,,,,,,,,,,,,,,219.613266,,,,,,295.09054565,,,,
,15382383.78,425.289703369141,999.931,0.180067572568411,3.36248978340432E-6,1,15.0002345885404,40.1327056884766,1.98785581503864,10.3100021928549,0.990112887299775,0.0930491304150314,25,-0.000273878252549437,0.180059906955598,0.000431074949754634,295.0900879,295.0906372,999.931,999.931,59.3318576377755,20.4882646876284,0.0005183,0,0,0,5906,293.4295,999.931,,,,,,,,,,,,,,,,,218.881363,,,,,,295.09036255,,,,
,15382398.775,426.5146484375,999.931,0.179834839395811,4.33738708000239E-6,1,15.0002345885404,40.1327056884766,1.98791922564792,10.3100021928549,0.988864557673137,0.0929258906005828,25,-0.000274596594263386,0.17982718512964,0.000429449946731639,295.0900879,295.0915527,999.931,999.931,59.2450968721409,20.4890232673593,0.0005585,0,0,0,5906,293.42795,999.931,,,,,,,,,,,,,,,,,219.247314,,,,,,295.0908203,,,,
,15382413.76,427.799713134766,999.931,0.179600611821503,3.64613341301269E-6,1,15.0002345885404,40.1327056884766,1.98797269467854,10.3100021928549,0.987602101072545,0.0928113975825128,25,-0.000273585165694396,0.179592952806694,0.000429637364682518,295.0914001,295.0915527,999.931,999.931,59.5288280246217,20.4899769001076,0.00058385,0,0,0,5906,293.39535,999.931,,,,,,,,,,,,,,,,,219.613266,,,,,,295.0914764,,,,
,15382428.885,429.044708251953,999.931,0.179372626432249,2.14987600751759E-6,1,15.0002345885404,40.1327056884766,1.98796238418097,10.3100021928549,0.98634352303324,0.0926916781807208,25,-0.000273581615611824,0.179364968772585,0.000428831916971232,295.0914001,295.0922546,999.931,999.931,59.4842751990255,20.4915569172389,0.00063395,0,0,0,5906,293.366,999.931,,,,,,,,,,,,,,,,,219.613266,,,,,,295.09182735,,,,
,15382443.925,430.281768798828,999.931,0.179142318858296,3.10465792507494E-6,1,15.0002345885404,40.1327056884766,1.98798911197047,10.3100021928549,0.985090972938834,0.0925639138772586,25,-0.000275089888657305,0.179134675119144,0.000426468704297652,295.0909119,295.0922546,999.931,999.931,59.628094846564,20.4929507340219,0.0006956,0,0,0,5906,293.34955,999.931,,,,,,,,,,,,,,,,,219.247314,,,,,,295.09158325,,,,
,15382458.79,431.535278320313,999.931,0.178918237275704,3.75084518775741E-6,1,15.0002345885404,40.1327056884766,1.9878794573091,10.3100021928549,0.983804668315288,0.0924542722419847,25,-0.000272750260820204,0.178910594478015,0.000427958845803881,295.0909119,295.0915222,999.931,999.931,59.4741140282755,20.4967913473305,0.000735,0,0,0,5906,293.33965,999.931,,,,,,,,,,,,,,,,,219.613266,,,,,,295.09121705,,,,
,15382473.805,432.859466552734,999.931,0.178684665670729,4.01036256062077E-6,1,15.0002345885404,40.1327056884766,1.98803465116799,10.3100021928549,0.982595132829394,0.0923420299860785,25,-0.000272146497572286,0.178677026123809,0.000427657065367102,295.0915222,295.0928345,999.931,999.931,59.5765073642948,20.4929883694337,0.0007804,0,0,0,5906,293.3364,999.931,,,,,,,,,,,,,,,,,219.247314,,,,,,295.09217835,,,,
,15382488.87,434.039245605469,999.931,0.178451514207957,3.54894530753989E-6,1,15.0002345885404,40.1327056884766,1.98803395873079,10.3100021928549,0.981311936291226,0.092228347622449,25,-0.000270601381392718,0.178443861944178,0.000428344439447827,295.0928345,295.0965576,999.931,999.931,59.4866200845832,20.4941420087328,0.0008641,0,0,0,5906,293.31685,999.931,,,,,,,,,,,,,,,,,219.247314,,,,,,295.09469605,,,,
,15382503.805,435.236572265625,999.931,0.178220532874876,2.81951500522855E-6,1,15.0002345885404,40.1327056884766,1.98803967934833,10.3100021928549,0.980045893278894,0.0920938840007217,25,-0.000273123507967643,0.178212885410993,0.000425000635225818,295.0961914,295.0965576,999.931,999.931,59.7664430944679,20.4948872994881,0.00094325,0,0,0,5906,293.2876,999.931,,,,,,,,,,,,,,,,,219.979218,,,,,,295.0963745,,,,
,15382518.785,436.620269775391,999.931,0.177989201246578,3.40306917386777E-6,1,15.0002345885404,40.1327056884766,1.98804085767026,10.3100021928549,0.978773097266398,0.0919870348464873,25,-0.000270548110402054,0.1779815459075,0.000426747882757777,295.0961914,295.097229,999.931,999.931,59.099713967564,20.489492208566,0.0009817,0,0,0,5906,293.26,999.931,,,,,,,,,,,,,,,,,219.247314,,,,,,295.0967102,,,,
,15382533.86,437.776275634766,999.931,0.177760350943441,4.44882530244367E-6,1,15.0002345885404,40.1327056884766,1.98800051459877,10.3100021928549,0.977494483654096,0.0918745133388559,25,-0.00026887728851117,0.177752691877498,0.000427577223374769,295.097229,295.0974426,999.931,999.931,59.5952664487563,20.4966168166356,0.00102695,0,0,0,5906,293.2405,999.931,,,,,,,,,,,,,,,,,219.247314,,,,,,295.0973358,,,,
,15382548.86,439.063903808594,999.931,0.177533035080467,2.24968232677524E-6,1,15.0002345885404,40.1327056884766,1.98816064907131,10.3100021928549,0.976323608687721,0.0917400362991339,25,-0.000272982348970088,0.17752539741334,0.000422627808305794,295.0974426,295.0978088,999.931,999.931,59.6007378483909,20.4955793936548,0.00107955,0,0,0,5906,293.2242,999.931,,,,,,,,,,,,,,,,,219.613266,,,,,,295.0976257,,,,
,15382563.785,440.300567626953,999.931,0.177294682358925,2.81034481248045E-6,1,15.0002345885404,40.1327056884766,1.98819523588836,10.3100021928549,0.975029254191347,0.0916196192363693,25,-0.000272419232592958,0.177287050505708,0.000422277872985948,295.0978088,295.098114,999.931,999.931,59.3975144333909,20.4997564486687,0.0010956,0,0,0,5906,293.2168,999.931,,,,,,,,,,,,,,,,,219.613266,,,,,,295.0979614,,,,
,15382578.755,441.530181884766,999.931,0.177062847332512,2.35100969123837E-6,1,15.0002345885404,40.1327056884766,1.98819567789966,10.3100021928549,0.973754717612017,0.0914971936022103,25,-0.000272572785240673,0.177055222399139,0.000421245802852805,295.098114,295.0986938,999.931,999.931,59.3803186059678,20.4982699716944,0.0011357,0,0,0,5906,293.2062,999.931,,,,,,,,,,,,,,,,,219.613266,,,,,,295.0984039,,,,
,15382593.78,442.706146240234,999.931,0.17682714393691,3.16528731757376E-6,1,15.0002345885404,40.1327056884766,1.98815592287005,10.3100021928549,0.972439939511524,0.0913680265268993,25,-0.000273297381385524,0.176819521789324,0.000419670959173845,295.0986938,295.0999756,999.931,999.931,59.0731385979101,20.4976089900587,0.00122335,0,0,0,5906,293.18015,999.931,,,,,,,,,,,,,,,,,219.247314,,,,,,295.0993347,,,,
,15382608.765,444.066253662109,999.931,0.176595977048498,3.96894272299319E-6,1,15.0002345885404,40.1327056884766,1.98809970797686,10.3100021928549,0.971141554185354,0.0912482588053077,25,-0.000272584810572504,0.176588351088614,0.000419523392821301,295.0999756,295.1018982,999.931,999.931,59.1896012472755,20.4966503412823,0.00127915,0,0,0,5906,293.16385,999.931,,,,,,,,,,,,,,,,,219.613266,,,,,,295.1009369,,,,
,15382623.765,445.296356201172,999.931,0.176356256692684,3.52507145062966E-6,1,15.0002345885404,40.1327056884766,1.98804008139176,10.3100021928549,0.969793699126814,0.0911331996663543,25,-0.000270181255714068,0.176348622188951,0.000421042079568789,295.1018982,295.1022644,999.931,999.931,59.3764104633717,20.4974596185854,0.0013737,0,0,0,5906,293.14435,999.931,,,,,,,,,,,,,,,,,219.613266,,,,,,295.1020813,,,,
,15382638.755,446.528961181641,999.931,0.176122425130842,4.73217315804623E-6,1,15.0002345885404,40.1327056884766,1.98811303525828,10.3100021928549,0.968542395162671,0.0910168625242627,25,-0.000269693493880998,0.176114788794324,0.000420709106674979,295.1022644,295.1028442,999.931,999.931,59.302937382564,20.4999636136959,0.00140695,0,0,0,5906,293.1102,999.931,,,,,,,,,,,,,,,,,219.979218,,,,,,295.1025543,,,,
,15382653.78,447.716461181641,999.931,0.175885191209401,3.24261996426239E-6,1,15.0002345885404,40.1327056884766,1.98808634493907,10.3100021928549,0.967226106873633,0.0908820668169963,25,-0.000271417645621918,0.175877565668331,0.0004181416632847,295.1020508,295.1028442,999.931,999.931,59.2810517840255,20.5005648075315,0.0014216,0,0,0,5906,293.0793,999.931,,,,,,,,,,,,,,,,,219.247314,,,,,,295.1024475,,,,
,15382668.835,449.018249511719,999.931,0.175641840817356,3.36764197812856E-6,1,15.0002345885404,40.1327056884766,1.98828909911183,10.3100021928549,0.965984997439319,0.0907560980771654,25,-0.000272782294802695,0.17563422869453,0.000415877609377604,295.1020508,295.102356,999.931,999.931,59.2669824706793,20.5000067755454,0.00147105,0,0,0,5906,293.0598,999.931,,,,,,,,,,,,,,,,,219.613266,,,,,,295.1022034,,,,
,15382683.84,450.267791748047,999.931,0.175404655050094,3.60492184402371E-6,1,15.0002345885404,40.1327056884766,1.98837316922161,10.3100021928549,0.964720247182256,0.0906387324694409,25,-0.00027216909870757,0.175397050587163,0.000415579135952166,295.1020203,295.102356,999.931,999.931,59.343582065564,20.5023172796198,0.0015089,0,0,0,5906,293.05325,999.931,,,,,,,,,,,,,,,,,219.247314,,,,,,295.10218815,,,,
,15382698.835,451.530334472656,999.931,0.175173156421929,3.17560400215934E-6,1,15.0002345885404,40.1327056884766,1.98823877747097,10.3000016510487,0.963383045615838,0.0905159892705906,25,-0.000271343463196844,0.175165548749549,0.000415551753610779,295.1020203,295.1048584,999.931,999.931,59.0700120838332,20.5041322159237,0.0015698,0,0,0,5906,293.03365,999.931,,,,,,,,,,,,,,,,,219.247314,,,,,,295.10343935,,,,
,15382713.905,452.869232177734,999.931,0.174933193270041,3.72898924088936E-6,1,15.0002345885404,40.1327056884766,1.98821442271609,10.3000016510487,0.962055440211397,0.0903524687391149,25,-0.000278021188042062,0.174925612685539,0.000407992376863577,295.104187,295.1048584,999.931,999.931,58.7581423046601,20.5057370698653,0.00166005,0,0,0,5906,293.0125,999.931,,,,,,,,,,,,,,,,,220.345184,,,,,,295.1045227,,,,
,15382728.865,454.023376464844,999.931,0.174692874537827,3.66852465144955E-6,1,15.0002345885404,40.1327056884766,1.98840143356595,10.3100021928549,0.960820598691632,0.0902519544604845,25,-0.000274903165240268,0.17468528740993,0.000410217535654788,295.104187,295.1054688,999.931,999.931,59.3357657803716,20.5024161406862,0.0017433,0,0,0,5906,292.99465,999.931,,,,,,,,,,,,,,,,,219.613266,,,,,,295.1048279,,,,
,15382743.86,455.287048339844,999.931,0.174450690677693,3.55437118902362E-6,1,15.0002345885404,40.1327056884766,1.98829348042479,10.3100021928549,0.959436052188787,0.0901384164655972,25,-0.00027159516781115,0.174443092194326,0.00041262534382163,295.1054688,295.1064758,999.931,999.931,59.2271194161986,20.5027376914487,0.00177865,0,0,0,5906,292.97675,999.931,,,,,,,,,,,,,,,,,220.345184,,,,,,295.1059723,,,,
,15382758.985,456.531158447266,999.931,0.174206895900248,1.79664635746323E-6,1,15.0002345885404,40.1327056884766,1.98820652756209,10.3100021928549,0.958053549756344,0.0900161934328205,25,-0.000269861637475252,0.174199298494924,0.000413429684989177,295.1061401,295.1064758,999.931,999.931,59.4342509737948,20.5025688999085,0.0018053,0,0,0,5906,292.967,999.931,,,,,,,,,,,,,,,,,219.979218,,,,,,295.10630795,,,,
,15382773.905,457.755859375,999.931,0.173969076936942,3.12255983184854E-6,1,15.0002345885404,40.1327056884766,1.98822713786749,10.3100021928549,0.956756037830464,0.0898869293766928,25,-0.000270881582596278,0.173961493223844,0.000411539990915379,295.1049194,295.1061401,999.931,999.931,59.2474417576986,20.505589026468,0.0018421,0,0,0,5906,292.9443,999.931,,,,,,,,,,,,,,,,,219.979218,,,,,,295.10552975,,,,
,15382788.79,459.055389404297,999.931,0.173719991298592,2.08262587425647E-6,1,15.0002345885404,40.1327056884766,1.98821349327519,10.3100021928549,0.955380439600226,0.0897503296245391,25,-0.000271906315964137,0.173712419418254,0.000409623731369565,295.1047058,295.1049194,999.931,999.931,59.2568212999293,20.50813663754,0.00193695,0,0,0,5906,292.91345,999.931,,,,,,,,,,,,,,,,,219.979218,,,,,,295.1048126,,,,
,15382803.745,460.243408203125,999.931,0.173481025223358,2.2932114342231E-6,1,15.0002345885404,40.1327056884766,1.98824763172343,10.3100021928549,0.954082356383427,0.0896268492695208,25,-0.000271847721991245,0.173473459001885,0.000408783438987294,295.1047058,295.1058655,999.931,999.931,59.2529131573332,20.5104626272141,0.002005,0,0,0,5906,292.8995,999.931,,,,,,,,,,,,,,,,,219.979218,,,,,,295.10528565,,,,
,15382818.78,461.469421386719,999.931,0.173228828216702,4.16341745030998E-6,1,15.0002345885404,40.1327056884766,1.98832822387657,10.3100021928549,0.952734477529385,0.0894854415332486,25,-0.000274174113242479,0.173221279451679,0.000405524100974871,295.104248,295.1058655,999.931,999.931,59.3209148385063,20.5083762112183,0.00204565,0,0,0,5906,292.8791,999.931,,,,,,,,,,,,,,,,,219.613266,,,,,,295.10505675,,,,
,15382833.805,462.720062255859,999.931,0.17298555434589,3.82374486605979E-6,1,15.0002345885404,40.1327056884766,1.98829029181607,10.3100021928549,0.951380497364652,0.0893397694300584,25,-0.000277217557358502,0.172978024983007,0.000401620432469402,295.104126,295.104248,999.931,999.931,59.5585299083524,20.5075032320656,0.00209725,0,0,0,5906,292.845,999.931,,,,,,,,,,,,,,,,,219.247314,,,,,,295.104187,,,,
,15382848.75,463.992095947266,999.931,0.172733459862964,3.08319884200867E-6,1,15.0002345885404,40.1327056884766,1.98827690475556,10.3100021928549,0.949989497721003,0.089190885217558,25,-0.000280140890644381,0.172725951280798,0.000397743823793943,295.104126,295.104187,999.931,999.931,59.3474902081601,20.5047262550199,0.0021396,0,0,0,5906,292.832,999.931,,,,,,,,,,,,,,,,,219.979218,,,,,,295.1041565,,,,
,15382863.755,465.308837890625,999.931,0.172485819251196,2.69893507017674E-6,1,15.0002345885404,40.1327056884766,1.98821611211949,10.3100021928549,0.948600232234821,0.0890493183025572,25,-0.000281807942815026,0.172478326084531,0.000395166837766573,295.1031494,295.104187,999.931,999.931,59.4279979456409,20.507563742719,0.00219385,0,0,0,5906,292.80955,999.931,,,,,,,,,,,,,,,,,219.613266,,,,,,295.1036682,,,,
,15382878.81,466.539581298828,999.931,0.172231894573456,2.83116977962396E-6,1,15.0002345885404,40.1327056884766,1.98807157778658,10.3100021928549,0.947135348753151,0.0889235458863499,25,-0.000279338262447094,0.172224402912027,0.000396701688177164,295.1023865,295.1031494,999.931,999.931,59.6640497584486,20.5055179269034,0.00221565,0,0,0,5906,292.78705,999.931,,,,,,,,,,,,,,,,,219.247314,,,,,,295.10276795,,,,
,15382893.795,467.794952392578,999.931,0.171982602687238,1.79343388853955E-6,1,15.0002345885404,40.1327056884766,1.9880624527441,10.3100021928549,0.945760821598116,0.0887875827847922,25,-0.000280238039413913,0.17197512000025,0.000394881405027525,295.1023865,295.1037598,999.931,999.931,59.3068455251601,20.5048441660467,0.00221565,0,0,0,5906,292.76595,999.931,,,,,,,,,,,,,,,,,219.247314,,,,,,295.10307315,,,,
,15382908.75,469.045593261719,999.931,0.171732192083797,2.36247187415886E-6,1,15.0002345885404,40.1327056884766,1.98809382039046,10.3100021928549,0.944398108467617,0.0886614902758228,25,-0.000279538685944319,0.171724709913047,0.000394637784711108,295.1037598,295.1046143,999.931,999.931,59.4420672589871,20.5038678696911,0.00228375,0,0,0,5906,292.75135,999.931,,,,,,,,,,,,,,,,,219.979218,,,,,,295.10418705,,,,
,15382923.79,470.295013427734,999.931,0.171488322565745,2.8991383449067E-6,1,15.0002345885404,40.1327056884766,1.98813125211566,10.3100021928549,0.943074297029997,0.0885373368065554,25,-0.00027914675218416,0.171480841757709,0.000394100409381623,295.1046143,295.1064758,999.931,999.931,59.269327356237,20.5019955011064,0.00231765,0,0,0,5906,292.7411,999.931,,,,,,,,,,,,,,,,,219.613266,,,,,,295.10554505,,,,
,15382938.83,471.544067382812,999.931,0.171243639120017,3.18406612427963E-6,1,15.0002345885404,40.1327056884766,1.98822817480463,10.3100021928549,0.94177363034601,0.0884141205428647,25,-0.000279002678197271,0.171236163767199,0.000393338461342199,295.1050415,295.1064758,999.931,999.931,59.4272163171217,20.503874210087,0.00235325,0,0,0,5906,292.72115,999.931,,,,,,,,,,,,,,,,,219.979218,,,,,,295.10575865,,,,
,15382953.9,472.789642333984,999.931,0.170984680265395,1.9086387300944E-6,1,15.0002345885404,40.1327056884766,1.98799947345967,10.3100021928549,0.940244010430307,0.0882678833621766,25,-0.000279082540223331,0.170977218107244,0.000392268532554946,295.1050415,295.1054688,999.931,999.931,59.7226718973909,20.5002648146472,0.00238815,0,0,0,5906,292.7114,999.931,,,,,,,,,,,,,,,,,219.613266,,,,,,295.10525515,,,,
,15382968.9,473.966552734375,999.931,0.170739361002128,2.22759363480066E-6,1,15.0002345885404,40.1327056884766,1.98804415083116,10.3100021928549,0.938914196537929,0.0881576139725329,25,-0.000276130995362434,0.170731891352106,0.000394332026150903,295.1054688,295.1054688,999.931,999.931,59.4514468012178,20.5008342504265,0.00237615,0,0,0,5906,292.6838,999.931,,,,,,,,,,,,,,,,,219.247314,,,,,,295.1054688,,,,
,15382983.875,475.295837402344,999.931,0.17048638141835,2.09565304522441E-6,1,15.0002345885404,40.1327056884766,1.98804955222349,10.3100021928549,0.937525852644523,0.0880237989648597,25,-0.000276405471496416,0.170478925586285,0.000393124269415508,295.1030884,295.1054688,999.931,999.931,59.5554033942755,20.5020451520258,0.0024367,0,0,0,5906,292.66175,999.931,,,,,,,,,,,,,,,,,219.979218,,,,,,295.1042786,,,,
,15382998.89,476.560974121094,999.931,0.170232711787148,3.5393375161791E-6,1,15.0002345885404,40.1327056884766,1.98802260350226,10.3100021928549,0.936117886394792,0.087898363609646,25,-0.000274800794785578,0.170225268502466,0.000393757461185402,295.1019592,295.1030884,999.931,999.931,59.5640013079871,20.5039898519313,0.0025232,0,0,0,5906,292.65265,999.931,,,,,,,,,,,,,,,,,219.613266,,,,,,295.1025238,,,,
,15383013.985,477.7431640625,999.931,0.169982625319922,2.09942308630041E-6,1,15.0002345885404,40.1327056884766,1.98807635909801,10.3100021928549,0.934768280529519,0.0877622155020149,25,-0.000276166460728041,0.169975207159479,0.000391480259637627,295.0973206,295.1019592,999.931,999.931,59.3076271536794,20.5075241453234,0.0024865,0,0,0,5906,292.6267,999.931,,,,,,,,,,,,,,,,,219.613266,,,,,,295.0996399,,,,
,15383028.995,479.052429199219,999.931,0.16972318065556,2.09621873457944E-6,1,15.0002345885404,40.1327056884766,1.98808462822287,10.3100021928549,0.93334548992862,0.0876278934476308,25,-0.000275913681282701,0.169715789546525,0.000390749200378533,295.0943298,295.0973206,999.931,999.931,59.0090450593332,20.5081612772281,0.0024,0,0,0,5906,292.61375,999.931,,,,,,,,,,,,,,,,,220.345184,,,,,,295.0958252,,,,
,15383043.815,480.346496582031,999.931,0.169471730984345,2.67006069914695E-6,1,15.0002345885404,40.1327056884766,1.98812016567848,10.3100021928549,0.931977658747768,0.0875145093587378,25,-0.000272827729437296,0.169464356795237,0.000392880443658586,295.0891724,295.0943298,999.931,999.931,59.5843236494871,20.50579017388,0.00232985,0,0,0,5906,292.60155,999.931,,,,,,,,,,,,,,,,,220.345184,,,,,,295.0917511,,,,
,15383058.79,481.537536621094,999.931,0.169212867306066,3.18594244415423E-6,1,15.0002345885404,40.1327056884766,1.98818593019254,10.3100021928549,0.930583382171639,0.0873933681060693,25,-0.000270680480112877,0.169205523435924,0.00039404383438551,295.0822754,295.0891724,999.931,999.931,59.516321968314,20.5048851416136,0.0021637,0,0,0,5906,292.58935,999.931,,,,,,,,,,,,,,,,,219.613266,,,,,,295.0857239,,,,
,15383073.805,482.737701416016,999.931,0.16894332786624,2.67053139938717E-6,1,15.0002345885404,40.1327056884766,1.98821817025718,10.3100021928549,0.929117373101708,0.0872418265174512,25,-0.000272783396599176,0.168936057131943,0.000390917319523794,295.0663452,295.0822754,999.931,999.931,58.9301005788909,20.5061533126589,0.00171025,0,0,0,5906,292.5764,999.931,,,,,,,,,,,,,,,,,220.345184,,,,,,295.0743103,,,,
,15383088.775,484.058288574219,999.931,0.168673931189361,3.00540477941364E-6,1,15.0002345885404,40.1327056884766,1.98823046846335,10.3100021928549,0.927639293171543,0.0871328871552975,25,-0.000266955337235577,0.168666779609608,0.000395673992329533,295.0290833,295.0663452,999.931,999.931,58.9973206315447,20.5054926135066,0.0010215,0,0,0,5906,292.58125,999.931,,,,,,,,,,,,,,,,,220.345184,,,,,,295.04771425,,,,
,15383103.805,485.334930419922,999.931,0.168391106502941,3.74476268364694E-6,1,15.0002345885404,40.1327056884766,1.98819692063973,10.3100021928549,0.926071035645256,0.0869702252676748,25,-0.000269177227928698,0.168384156091345,0.000392243276466058,294.995575,295.0290833,999.931,999.931,60.0704965884487,20.5047905336245,0.00057345,0,0,0,5906,292.61775,999.931,,,,,,,,,,,,,,,,,220.345184,,,,,,295.01232915,,,,
,15383118.89,486.503234863281,999.931,0.168100152783466,3.40092595978682E-6,1,15.0002345885404,40.1327056884766,1.9882281971055,10.3100021928549,0.92448494180729,0.0868307757654418,25,-0.000266896293696772,0.16809333538089,0.00039327905119326,294.9795227,294.995575,999.931,999.931,59.2912129547755,20.5079653065496,0.0004187,0,0,0,5906,292.6559,999.931,,,,,,,,,,,,,,,,,219.979218,,,,,,294.98754885,,,,
,15383133.93,487.779449462891,999.931,0.167791037822529,2.56900991968524E-6,1,15.0002345885404,40.1327056884766,1.98814557161676,10.3100021928549,0.922748948844887,0.0866553727263777,25,-0.000268553736133386,0.167784300129332,0.000390329547287621,294.9740601,294.9795227,999.931,999.931,59.201325675064,20.5058354480666,0.00032655,0,0,0,5906,292.6851,999.931,,,,,,,,,,,,,,,,,219.979218,,,,,,294.9767914,,,,
,15383148.825,489.000610351562,999.931,0.167489705689677,2.457649784115E-6,1,15.0002345885404,40.1327056884766,1.98814573718564,10.3100021928549,0.921091152907167,0.086507926796399,25,-0.000266538955467405,0.167482983903389,0.000391113358048114,294.9740601,294.9772949,999.931,999.931,59.4092388611794,20.506358169222,0.00028875,0,0,0,5906,292.7029,999.931,,,,,,,,,,,,,,,,,219.613266,,,,,,294.9756775,,,,
,15383163.725,490.2431640625,999.931,0.167193851097558,3.19546387445975E-6,1,15.0002345885404,40.1327056884766,1.98809334213285,10.3100021928549,0.91944140209409,0.0863414991234676,25,-0.000268160091141547,0.167187123765647,0.000388352356790396,294.9772949,294.9839783,999.931,999.931,59.3412371800063,20.5111173282932,0.0002931,0,0,0,5906,292.69475,999.931,,,,,,,,,,,,,,,,,219.613266,,,,,,294.9806366,,,,
,15383178.75,491.54443359375,999.931,0.166896221420465,3.01805635467932E-6,1,15.0002345885404,40.1327056884766,1.98799746435391,10.3100021928549,0.917761068911294,0.08618559174237,25,-0.000267364218232487,0.166889475257496,0.000388001063611606,294.9839783,294.9888916,999.931,999.931,58.9934124889485,20.5125656081066,0.00027785,0,0,0,5906,292.68665,999.931,,,,,,,,,,,,,,,,,219.613266,,,,,,294.98643495,,,,
,15383193.765,492.670471191406,999.931,0.166613709512684,3.12452929307522E-6,1,15.0002345885404,40.1327056884766,1.98851900208209,10.3100021928549,0.916444955108315,0.086033591347537,25,-0.00027202647942778,0.166606968967464,0.000382225224990483,294.9888916,294.9950867,999.931,999.931,59.3631227785447,20.5212150960841,0.0002693,0,0,0,5906,292.6883,999.931,,,,,,,,,,,,,,,,,219.613266,,,,,,294.99198915,,,,
,15383208.75,494.037689208984,999.931,0.166318194417431,2.24978611474215E-6,1,15.0002345885404,40.1327056884766,1.98808155699925,10.3100021928549,0.914620124507742,0.0858889407468061,25,-0.000266790099489246,0.166311410659921,0.000386352588142161,294.9950867,295.0022583,999.931,999.931,59.2310275587947,20.513307718703,0.0002667,0,0,0,5906,292.66885,999.931,,,,,,,,,,,,,,,,,219.979218,,,,,,294.9986725,,,,
,15383223.83,495.298461914063,999.931,0.166026706160643,2.32203854029445E-6,1,15.0002345885404,40.1327056884766,1.98812036275182,10.3100021928549,0.913034696174931,0.0857369652905617,25,-0.000266889756048176,0.166019904133867,0.000385117876523058,295.0022583,295.0084229,999.931,999.931,59.4334693452755,20.5145124255217,0.000226,0,0,0,5906,292.6652,999.931,,,,,,,,,,,,,,,,,219.613266,,,,,,295.0053406,,,,
,15383238.885,496.562774658203,999.931,0.165744837622005,9.84307543824852E-7,1,15.0002345885404,40.1327056884766,1.98827651198019,10.3100021928549,0.911554020074286,0.0856017909783283,25,-0.000265728050085633,0.165738012125272,0.000385160750671459,295.0084229,295.0164185,999.931,999.931,59.1356688794486,20.5141968509536,0.0002027,0,0,0,5906,292.66965,999.931,,,,,,,,,,,,,,,,,220.345184,,,,,,295.0124207,,,,
,15383253.845,497.836700439453,999.931,0.165458527619079,2.82026589166121E-6,1,15.0002345885404,40.1327056884766,1.98831170378291,10.3100021928549,0.909994833020477,0.0854569893310805,25,-0.000264986046713947,0.165451687157282,0.000384786922398158,295.0164185,295.0189819,999.931,999.931,59.4936547412563,20.5140448102209,0.00018045,0,0,0,5906,292.6664,999.931,,,,,,,,,,,,,,,,,219.979218,,,,,,295.0177002,,,,
,15383268.86,499.000152587891,999.931,0.165172864302969,3.61212676177972E-6,1,15.0002345885404,40.1327056884766,1.98829379232903,10.3100021928549,0.908414637098411,0.0853188365790303,25,-0.000262716701899518,0.165166005089511,0.000385968491385078,295.0189819,295.0250244,999.931,999.931,59.0582876560447,20.5141847507999,0.00014715,0,0,0,5906,292.65345,999.931,,,,,,,,,,,,,,,,,220.345184,,,,,,295.02200315,,,,
,15383283.875,500.245239257812,999.931,0.164889651088456,3.03298707228484E-6,1,15.0002345885404,40.1327056884766,1.98827072912584,10.3100021928549,0.906847180738926,0.0851654684718782,25,-0.000263420877131311,0.164882780861352,0.000384197913527148,295.0250244,295.0287781,999.931,999.931,59.5421157094486,20.5136338387161,0.0001109,0,0,0,5906,292.63605,999.931,,,,,,,,,,,,,,,,,219.979218,,,,,,295.02690125,,,,
,15383298.945,501.522766113281,999.931,0.164605284650598,2.76619644279748E-6,1,15.0002345885404,40.1327056884766,1.98835504532476,10.3100021928549,0.905319728945577,0.0850322158243212,25,-0.000261136425071271,0.16459840752059,0.000385372877458916,295.0287781,295.0296631,999.931,999.931,59.3545248648332,20.5172452205374,6.755E-5,0,0,0,5906,292.6332,999.931,,,,,,,,,,,,,,,,,220.345184,,,,,,295.0292206,,,,
,15383313.89,502.799194335937,999.931,0.164324160796886,2.18207284330295E-6,1,15.0002345885404,40.1327056884766,1.98835421343964,10.3100021928549,0.903773260558294,0.0848853197586462,25,-0.000261003803610171,0.164317280340665,0.000384418403640425,295.0296631,295.0350647,999.931,999.931,59.2849599266216,20.5173183769967,3.335E-5,0,0,0,5906,292.6267,999.931,,,,,,,,,,,,,,,,,220.345184,,,,,,295.0323639,,,,
,15383328.735,504.068664550781,999.931,0.164031159707505,2.73352837735569E-6,1,15.0002345885404,40.1327056884766,1.98837159211839,10.3100021928549,0.902171139021687,0.084715692033941,25,-0.000264015477619485,0.164024277649217,0.00038028144557136,295.0350647,295.0404358,999.931,999.931,59.4240898030447,20.520371437386,9.25E-6,0,0,0,5906,292.617,999.931,,,,,,,,,,,,,,,,,219.613266,,,,,,295.03775025,,,,
,15383343.735,505.255981445313,999.931,0.163736768833371,3.07610385510786E-6,1,15.0002345885404,40.1327056884766,1.98840114516411,10.3100021928549,0.900563064114686,0.0845845775179081,25,-0.000259988507483389,0.163729862909342,0.000383182886490124,295.0404358,295.0433655,999.931,999.931,58.8746049540254,20.5206083660904,9.25E-6,0,0,0,5906,292.60515,999.931,,,,,,,,,,,,,,,,,220.345184,,,,,,295.04190065,,,,
,15383358.805,506.520080566406,999.931,0.163439808341848,1.34468266618898E-6,1,15.0002345885404,40.1327056884766,1.98837917282251,10.3100021928549,0.898920815543327,0.0844209333502774,25,-0.000261254325874161,0.163432898059231,0.000380794268186282,295.0433655,295.0488586,999.931,999.931,59.4733323997563,20.5201613050602,9.2E-6,0,0,0,5906,292.58845,999.931,,,,,,,,,,,,,,,,,219.613266,,,,,,295.04611205,,,,
,15383373.78,507.810150146484,999.931,0.163149208281953,3.26199284807305E-6,1,15.0002345885404,40.1327056884766,1.98843805770208,10.3100021928549,0.897347317121382,0.0842840058075293,25,-0.000258881794714657,0.163142278131224,0.00038207165647436,295.0488586,295.0520935,999.931,999.931,59.3443636940832,20.5195794230591,9.15E-6,0,0,0,5906,292.5706,999.931,,,,,,,,,,,,,,,,,219.979218,,,,,,295.05047605,,,,
,15383388.725,509.003997802734,999.931,0.162840894750506,3.21039509035274E-6,1,15.0002345885404,40.1327056884766,1.98846337350206,10.3100021928549,0.895663297907652,0.0841179300583072,25,-0.000259880300876163,0.162833958731569,0.000379925354598684,295.0520935,295.0569763,999.931,999.931,59.8203754622948,20.5202544864045,9.15E-6,0,0,0,5906,292.54625,999.931,,,,,,,,,,,,,,,,,219.979218,,,,,,295.0545349,,,,
,15383403.78,510.302856445313,999.931,0.162539994559079,3.15813839138255E-6,1,15.0002345885404,40.1327056884766,1.98839539796318,10.3100021928549,0.893976775587896,0.0839762926692566,25,-0.000256413050789346,0.162533050304882,0.000382242964702143,295.0547791,295.0569763,999.931,999.931,59.4014225759871,20.5186567643079,9.2E-6,0,0,0,5906,292.53365,999.931,,,,,,,,,,,,,,,,,219.979218,,,,,,295.0558777,,,,
,15383418.765,511.562103271484,999.931,0.162233854772771,2.84739893398261E-6,1,15.0002345885404,40.1327056884766,1.98842504283037,10.3100021928549,0.892306575604301,0.0838151469607287,25,-0.000256695937746519,0.162226959269694,0.000380756391481772,295.0428467,295.0547791,999.931,999.931,59.370939063737,20.5197729644914,9.2E-6,0,0,0,5906,292.534,999.931,,,,,,,,,,,,,,,,,220.345184,,,,,,295.0488129,,,,
,15383433.75,512.71630859375,999.931,0.161929014426577,2.81070440621299E-6,1,15.0002345885404,40.1327056884766,1.98842333566832,10.3100021928549,0.89062922532256,0.0836595958599146,25,-0.000255890286541644,0.161922175333257,0.000380402182384852,295.033783,295.0428467,999.931,999.931,59.2513499002947,20.5184361710442,9.15E-6,0,0,0,5906,292.5194,999.931,,,,,,,,,,,,,,,,,220.345184,,,,,,295.03831485,,,,
,15383448.78,514.098571777344,999.931,0.161616907040793,3.03121682955058E-6,1,15.0002345885404,40.1327056884766,1.98846711517513,10.3100021928549,0.888932925728981,0.0834893139786723,25,-0.000257356708464221,0.161610119529784,0.000377696971122532,295.0299988,295.033783,999.931,999.931,59.0238960011986,20.5185728834973,9.15E-6,0,0,0,5906,292.52425,999.931,,,,,,,,,,,,,,,,,219.979218,,,,,,295.0318909,,,,
,15383463.75,515.320068359375,999.931,0.16130511774334,2.87202385213502E-6,1,15.0002345885404,40.1327056884766,1.98843199225306,10.3100021928549,0.887201820091578,0.0833361912250293,25,-0.000255130293742857,0.161298340582904,0.000378673909203486,295.0299988,295.03302,999.931,999.931,58.7761197606024,20.519092853075,9.2E-6,0,0,0,5906,292.53365,999.931,,,,,,,,,,,,,,,,,220.345184,,,,,,295.0315094,,,,
,15383478.76,516.56103515625,999.931,0.160990512083735,3.3525653680464E-6,1,15.0002345885404,40.1327056884766,1.98837124378773,10.3100021928549,0.885444043166636,0.0831803392496642,25,-0.000252935551136776,0.160983725394918,0.000379603908930124,295.03302,295.038208,999.931,999.931,59.3975144333909,20.5193940614305,9.15E-6,0,0,0,5906,292.5447,999.931,,,,,,,,,,,,,,,,,220.711136,,,,,,295.035614,,,,
,15383493.79,517.794616699219,999.931,0.160688869599011,1.42229767574188E-6,1,15.0002345885404,40.1327056884766,1.98849012982463,10.3100021928549,0.883838093592711,0.0830126578380275,25,-0.000255500431330135,0.16068208028976,0.000375862300525055,295.038208,295.0446167,999.931,999.931,59.0911160538524,20.5242148675332,9.1E-6,0,0,0,5906,292.54145,999.931,,,,,,,,,,,,,,,,,220.711136,,,,,,295.04141235,,,,
,15383508.81,519.078918457031,999.931,0.160377385063091,1.94297936866426E-6,1,15.0002345885404,40.1327056884766,1.9884473738445,10.3100021928549,0.882104966350474,0.0828618696794022,25,-0.000252947848764638,0.160370564527083,0.00037729479551837,295.0446167,295.0498047,999.931,999.931,59.3342025233332,20.5234418856016,9.15E-6,0,0,0,5906,292.50095,999.931,,,,,,,,,,,,,,,,,219.979218,,,,,,295.0472107,,,,
,15383523.825,520.287658691406,999.931,0.160076567353809,3.14150121586585E-6,1,15.0002345885404,40.1327056884766,1.98839775195413,10.3100021928549,0.880428646535724,0.0827057155234086,25,-0.000252267678203635,0.160069727185085,0.000376823749347751,295.0498047,295.0572205,999.931,999.931,59.3857900056024,20.5231005449873,9.2E-6,0,0,0,5906,292.48885,999.931,,,,,,,,,,,,,,,,,220.711136,,,,,,295.0535126,,,,
,15383538.845,521.595642089844,999.931,0.159781305091209,2.5714576901147E-6,1,15.0002345885404,40.1327056884766,1.98830732325857,10.3100021928549,0.878766187974562,0.0825422054803253,25,-0.000253173231992911,0.159774456578919,0.000374805416689887,295.0572205,295.0594177,999.931,999.931,59.3889165196794,20.5265941299804,9.2E-6,0,0,0,5906,292.47025,999.931,,,,,,,,,,,,,,,,,220.345184,,,,,,295.0583191,,,,
,15383553.825,522.821594238281,999.931,0.159487519178366,2.31889053929534E-6,1,15.0002345885404,40.1327056884766,1.98822311901514,10.3100021928549,0.877114029314609,0.0823870977428352,25,-0.000252747255153895,0.159480667378581,0.000374130464794102,295.0594177,295.0620422,999.931,999.931,58.9824696896793,20.5278823347338,9.15E-6,0,0,0,5906,292.4492,999.931,,,,,,,,,,,,,,,,,219.979218,,,,,,295.06072995,,,,
,15383568.785,524.089233398438,999.931,0.159190482877707,2.80973118380463E-6,1,15.0002345885404,40.1327056884766,1.98816274410947,10.3100021928549,0.875453737856959,0.0822378740051676,25,-0.00025108872741956,0.159183620458526,0.000374646094391225,295.0620422,295.0666504,999.931,999.931,59.4483202871409,20.5276442485085,9.15E-6,0,0,0,5906,292.4395,999.931,,,,,,,,,,,,,,,,,220.345184,,,,,,295.0643463,,,,
,15383583.805,525.325317382812,999.931,0.158891043338763,2.52986859077157E-6,1,15.0002345885404,40.1327056884766,1.98821515197537,10.3100021928549,0.873830410421265,0.0820747084436481,25,-0.000252595882050166,0.158884182349262,0.000372017452727003,295.0666504,295.0682373,999.931,999.931,59.7609716948332,20.5283076181168,9.2E-6,0,0,0,5906,292.4177,999.931,,,,,,,,,,,,,,,,,220.345184,,,,,,295.06744385,,,,
,15383598.79,526.61376953125,999.931,0.15860227388274,2.30905710863633E-6,1,15.0002345885404,40.1327056884766,1.98819288608611,10.3100021928549,0.872231894921496,0.0819329719857227,25,-0.000250648627174685,0.158595406591423,0.000372856103131387,295.0682373,295.0712585,999.931,999.931,59.2552580428909,20.5281810542553,9.2E-6,0,0,0,5906,292.4072,999.931,,,,,,,,,,,,,,,,,220.345184,,,,,,295.0697479,,,,
,15383613.79,527.862731933594,999.931,0.158308605797769,3.10802579713732E-6,1,15.0002345885404,40.1327056884766,1.98821058493481,10.3100021928549,0.870623630984368,0.0817897377323136,25,-0.000248771817886998,0.158301732966731,0.000373578330689761,295.0712585,295.0738831,999.931,999.931,59.0840813971793,20.5294353797077,9.15E-6,0,0,0,5906,292.4072,999.931,,,,,,,,,,,,,,,,,219.979218,,,,,,295.0725708,,,,
,15383628.86,529.12158203125,999.931,0.158014427691025,2.80741981416347E-6,1,15.0002345885404,40.1327056884766,1.9882819694783,10.3100021928549,0.869036804300268,0.0816342194317355,25,-0.000249532677010124,0.15800755721768,0.000371722396852765,295.0738831,295.0754395,999.931,999.931,59.3365474088909,20.5305009960907,9.15E-6,0,0,0,5906,292.38295,999.931,,,,,,,,,,,,,,,,,219.979218,,,,,,295.0746613,,,,
,15383643.845,530.351806640625,999.931,0.157718931051527,2.87719688025849E-6,1,15.0002345885404,40.1327056884766,1.98829845173303,10.3100021928549,0.867419042880714,0.0814774747951542,25,-0.000249995799412316,0.157712060780008,0.000370166111128331,295.0754395,295.0782471,999.931,999.931,59.2294643017563,20.5297710687258,9.15E-6,0,0,0,5906,292.3558,999.931,,,,,,,,,,,,,,,,,219.979218,,,,,,295.0768433,,,,
,15383658.81,531.626770019531,999.931,0.157428147113615,2.39116324341629E-6,1,15.0002345885404,40.1327056884766,1.98832141387516,10.3100021928549,0.865829785306365,0.0813253040812964,25,-0.000250067164793656,0.15742128157872,0.000368962718796513,295.0782471,295.0794373,999.931,999.931,59.1645891346601,20.5308914955481,9.15E-6,0,0,0,5906,292.3513,999.931,,,,,,,,,,,,,,,,,220.345184,,,,,,295.0788422,,,,
,15383673.86,532.906921386719,999.931,0.157141176159969,2.56462727229799E-6,1,15.0002345885404,40.1327056884766,1.98842728704408,10.3100021928549,0.864295632087585,0.0811897026656743,25,-0.000248120597288046,0.157134313128056,0.000369821590858233,295.0783691,295.0794373,999.931,999.931,59.3326392662947,20.5331217054088,9.2E-6,0,0,0,5906,292.3351,999.931,,,,,,,,,,,,,,,,,219.979218,,,,,,295.0789032,,,,
,15383688.825,534.116027832031,999.931,0.156854050969974,2.23969878441784E-6,1,15.0002345885404,40.1327056884766,1.98847563930521,10.3100021928549,0.862737913036897,0.0810325944672273,25,-0.000249646732165783,0.156847205317697,0.000367203163353231,295.0783691,295.0791931,999.931,999.931,59.1825665906024,20.5321212251758,9.15E-6,0,0,0,5906,292.3205,999.931,,,,,,,,,,,,,,,,,220.345184,,,,,,295.0787811,,,,
,15383703.775,535.359130859375,999.931,0.156558588069,2.10276817756766E-6,1,15.0002345885404,40.1327056884766,1.9884829854175,10.3100021928549,0.861113941962664,0.0809004627359437,25,-0.000245530433840488,0.156551736185264,0.000370187687855094,295.0791931,295.0792236,999.931,999.931,59.7328330681409,20.5272994655878,9.15E-6,0,0,0,5906,292.3084,999.931,,,,,,,,,,,,,,,,,220.711136,,,,,,295.07920835,,,,
,15383718.755,536.572021484375,999.931,0.15626639418838,3.38159495284105E-6,1,15.0002345885404,40.1327056884766,1.98848422329546,10.3100021928549,0.859507527721844,0.0807471441098546,25,-0.000245542726648242,0.156259553163267,0.000369064592194978,295.0792236,295.0792542,999.931,999.931,59.3287311236986,20.5300589585655,9.2E-6,0,0,0,5906,292.2931,999.931,,,,,,,,,,,,,,,,,220.345184,,,,,,295.0792389,,,,
,15383733.855,537.914855957031,999.931,0.155976371406539,3.53139479257568E-6,1,15.0002345885404,40.1327056884766,1.98833555753475,10.3100021928549,0.857852400176914,0.0805627017019697,25,-0.000250349144530393,0.155969565507332,0.000363162152486861,295.0765381,295.0792542,999.931,999.931,59.5882317920832,20.5346436188319,9.2E-6,0,0,0,5906,292.27535,999.931,,,,,,,,,,,,,,,,,220.345184,,,,,,295.07789615,,,,
,15383748.865,539.171997070313,999.931,0.155682952439306,2.26186636960423E-6,1,15.0002345885404,40.1327056884766,1.98828817400581,10.3100021928549,0.856216630509206,0.0804314459995587,25,-0.000245883911609249,0.15567615395249,0.000366509413071989,295.0730286,295.0765381,999.931,999.931,59.7531554096409,20.5331723694738,9.2E-6,0,0,0,5906,292.2608,999.931,,,,,,,,,,,,,,,,,219.979218,,,,,,295.07478335,,,,
,15383763.79,540.378295898438,999.931,0.155396288070094,3.02670992480107E-6,1,15.0002345885404,40.1327056884766,1.98833803659898,10.3100021928549,0.854662880359235,0.0802661844188376,25,-0.000248928624796022,0.155389526676596,0.000362355347245623,295.0708618,295.0730286,999.931,999.931,59.2208663880447,20.5339235722305,9.2E-6,0,0,0,5906,292.25355,999.931,,,,,,,,,,,,,,,,,219.979218,,,,,,295.0719452,,,,
,15383778.78,541.597290039063,999.931,0.15510532145017,3.20452320544281E-6,1,15.0002345885404,40.1327056884766,1.98835854411355,10.3100021928549,0.85307073830699,0.0801216781562986,25,-0.000247599807176712,0.15509857298277,0.0003625817200444,295.0695496,295.0708618,999.931,999.931,59.4061123471024,20.5351878355948,9.2E-6,0,0,0,5906,292.2366,999.931,,,,,,,,,,,,,,,,,219.979218,,,,,,295.0702057,,,,
,15383793.78,542.846008300781,999.931,0.154818970962813,1.89460609356135E-6,1,15.0002345885404,40.1327056884766,1.98848902598926,10.3100021928549,0.851550926184611,0.079973815462892,25,-0.0002480653580771,0.154812241135398,0.000360989723397402,295.0695496,295.0697021,999.931,999.931,59.2466601291793,20.534179328884,9.2E-6,0,0,0,5906,292.2366,999.931,,,,,,,,,,,,,,,,,220.345184,,,,,,295.06962585,,,,
,15383808.845,544.153198242188,999.931,0.154536777276991,2.70361023396106E-6,1,15.0002345885404,40.1327056884766,1.98841514610014,10.3100021928549,0.849967613566874,0.079828019093665,25,-0.000247122310564039,0.154530052466111,0.000360854567709795,295.0697021,295.0705872,999.931,999.931,59.485838456064,20.5365649984368,9.2E-6,0,0,0,5906,292.2237,999.931,,,,,,,,,,,,,,,,,219.979218,,,,,,295.07014465,,,,
