Repository: basateyey/MasterThesisScripts

# MasterThesisScripts
#Those are the main files, I used to display the magnetic property measurements I carried out in the framework of my masters thesis

File: ZFC_FC/OriginalData/PPMS_Li0.5Al0.5Fe5O8_1 kOe.dat (part 4 of 10)
STARTUPAXIS,X,2
STARTUPAXIS,Y1,5
[Data]
Comment,Time Stamp (sec),Temperature (K),Magnetic Field (Oe),Moment (emu),M. Std. Err. (emu),Transport Action,Averaging Time (sec),Frequency (Hz),Peak Amplitude (mm),Center Position (mm),Coil Signal' (mV),Coil Signal" (mV),Range (mV),M. Quad. Signal (emu),M. Raw' (emu),M. Raw" (emu),Min. Temperature (K),Max. Temperature (K),Min. Field (Oe),Max. Field (Oe),Mass (grams),Motor Lag (deg),Pressure (Torr),VSM Status (code),Motor Status (code),Measure Status (code),PPMS Status (code),System Temp. (K),System Field (Oe),Sample Position (deg),Bridge 1 Resistance (ohms),Bridge 1 Excitation (µA),Bridge 2 Resistance (ohms),Bridge 2 Excitation (µA),Bridge 3 Resistance (ohms),Bridge 3 Excitation (µA),Bridge 4 Resistance (ohms),Bridge 4 Excitation (µA),Signal 1 Vin (V),Signal 2 Vin (V),Digital Inputs (code),Drive 1 Iout (mA),Drive 1 Ipower (W),Drive 2 Iout (mA),Drive 2 Ipower (W),Pressure (),Map 20 (),Map 21 (),Map 22 (),Map 23 (),Map 24 (),Map 25 (),Map 26 (),Map 27 (),Map 28 (),Map 29 ()
,15325200.125,669.385681152344,1000.063,0.139435869796752,3.05292323645292E-6,1,15.0002345885404,40.1327056884766,2.00390836798726,8.940001539886,0.77271544856179,0.0728923827475878,25,-0.000169290122872395,0.139429123036494,0.000382790029590256,295.1029663,295.1034546,1000.063,1000.063,57.3871658819292,20.6768144777567,9.15E-6,0,0,0,5906,290.6611,1000.063,,,,,,,,,,,,,,,,,211.562286,,,,,,295.10321045,,,,
,15325215.08,670.621887207031,1000.063,0.138724943612257,2.93992929942309E-6,1,15.0002345885404,40.1327056884766,2.00389825049776,8.95000208169222,0.768770666301544,0.0725325763748083,25,-0.000166303514472602,0.13871821052709,0.000383040985004999,295.1034546,295.1053467,1000.063,1000.063,58.0195033539869,20.6770712005145,9.2E-6,0,0,0,5906,290.6259,1000.063,,,,,,,,,,,,,,,,,212.660156,,,,,,295.10440065,,,,
,15325230.105,671.883544921875,1000.063,0.1380110204558,2.6698042042371E-6,1,15.0002345885404,40.1327056884766,2.00388142722719,8.940001539886,0.764808485703928,0.0721536994846811,25,-0.000166423001331662,0.138004317158394,0.000380166519583588,295.1043701,295.1053467,1000.063,1000.063,57.1128142716791,20.677775535925,9.2E-6,0,0,0,5906,290.59375,1000.063,,,,,,,,,,,,,,,,,211.562286,,,,,,295.1048584,,,,
,15325245.12,673.086364746094,1000.063,0.137292973037666,1.98405228159438E-6,1,15.0002345885404,40.1327056884766,2.00387778810214,8.940001539886,0.760828396834695,0.0717735000137692,25,-0.000166435459447869,0.137286304452759,0.000377346322878368,295.1043701,295.1054382,1000.063,1000.063,57.2144259791791,20.6759167246193,9.15E-6,0,0,0,5906,290.5776,1000.063,,,,,,,,,,,,,,,,,212.294205,,,,,,295.10490415,,,,
,15325260.11,674.362976074219,1000.063,0.136570432644877,2.68468585504753E-6,1,15.0002345885404,40.1327056884766,2.00384407777902,8.940001539886,0.756812408542214,0.0713889631664316,25,-0.000166597629626766,0.136563797368526,0.00037434370692875,295.1054382,295.1063538,1000.063,1000.063,57.505191788333,20.6757084994606,9.15E-6,0,0,0,5906,290.568,1000.063,,,,,,,,,,,,,,,,,212.294205,,,,,,295.105896,,,,
,15325275.095,675.602111816406,1000.063,0.135851693290696,2.74482361167996E-6,1,15.0002345885404,40.1327056884766,2.003846295558,8.940001539886,0.752829444239949,0.0710216560530582,25,-0.000164274864942965,0.135845078011918,0.000373875941171841,295.1063538,295.1073914,1000.063,1000.063,57.5520894994869,20.678251212222,9.15E-6,0,0,0,5906,290.54245,1000.063,,,,,,,,,,,,,,,,,211.928238,,,,,,295.1068726,,,,
,15325290.085,676.882019042969,1000.063,0.135109979990017,2.85556721145113E-6,1,15.0002345885404,40.1327056884766,2.00382108578496,8.940001539886,0.748709633805381,0.0706364064208198,25,-0.000162812863026019,0.135103390558565,0.000372444876449061,295.1073914,295.1082764,1000.063,1000.063,57.810026910833,20.6776252087377,9.15E-6,0,0,0,5906,290.5219,1000.063,,,,,,,,,,,,,,,,,211.928238,,,,,,295.1078339,,,,
,15325305.1,678.124206542969,1000.063,0.134362641178496,2.05752120935258E-6,1,15.0002345885404,40.1327056884766,2.00380544239853,8.940001539886,0.744561622914673,0.0702548915144136,25,-0.000160210167055768,0.134356074377557,0.000372142159947512,295.1082764,295.1083069,1000.063,1000.063,57.3887291389676,20.6767392956151,9.2E-6,0,0,0,5906,290.49655,1000.063,,,,,,,,,,,,,,,,,211.562286,,,,,,295.10829165,,,,
,15325320.095,679.37158203125,1000.063,0.133610666372415,3.02913103860979E-6,1,15.0002345885404,40.1327056884766,2.00385828104357,8.940001539886,0.74041332204665,0.06986700260436,25,-0.000158750885880054,0.133604130892258,0.000370691470709567,295.1064453,295.1083069,1000.063,1000.063,57.3238539718714,20.6764660321592,9.15E-6,0,0,0,5906,290.4646,1000.063,,,,,,,,,,,,,,,,,212.294205,,,,,,295.1073761,,,,
,15325335.08,680.590148925781,1000.063,0.132849808720634,1.38396431398633E-6,1,15.0002345885404,40.1327056884766,2.00378473189135,8.940001539886,0.736170136135145,0.069471443133405,25,-0.000157012851367746,0.132843309171003,0.000369445632365558,295.1056519,295.1064453,1000.063,1000.063,57.5473997283715,20.6791087252814,9.1E-6,0,0,0,5906,290.4502,1000.063,,,,,,,,,,,,,,,,,211.562286,,,,,,295.1060486,,,,
,15325350.125,681.904724121094,1000.063,0.132089049757531,2.55775622301522E-6,1,15.0002345885404,40.1327056884766,2.00387866108664,8.940001539886,0.73198801219649,0.0690765112744827,25,-0.000156183314455184,0.132082585369786,0.000367281699685073,295.1056519,295.1065979,1000.063,1000.063,57.047939104583,20.6772570899927,9.1E-6,0,0,0,5906,290.4403,1000.063,,,,,,,,,,,,,,,,,211.562286,,,,,,295.1061249,,,,
,15325365.155,683.116027832031,1000.063,0.131304285026872,2.21565065903872E-6,1,15.0002345885404,40.1327056884766,2.00380164072138,8.940001539886,0.727613588755848,0.0686448380218152,25,-0.000158668157561992,0.13129786826494,0.000361725272616421,295.1059875,295.1065979,1000.063,1000.063,57.3621537693137,20.6783433002073,9.1E-6,0,0,0,5906,290.4224,1000.063,,,,,,,,,,,,,,,,,211.562286,,,,,,295.1062927,,,,
,15325380.125,684.387756347656,1000.063,0.130534340679665,2.81679885184672E-6,1,15.0002345885404,40.1327056884766,2.00380378722564,8.940001539886,0.723347501884339,0.0682449874551745,25,-0.000157285680173573,0.130527959306962,0.000360073226469355,295.105957,295.1059875,1000.063,1000.063,57.7357722015061,20.6791526362063,9.15E-6,0,0,0,5906,290.4144,1000.063,,,,,,,,,,,,,,,,,212.294205,,,,,,295.10597225,,,,
,15325395.1,685.636840820312,1000.063,0.129742659720684,2.4002032840932E-6,1,15.0002345885404,40.1327056884766,2.00380731855243,8.940001539886,0.718959520980609,0.0678533599156534,25,-0.00015240959290217,0.129736291740576,0.000361888833991912,295.105957,295.1072388,1000.063,1000.063,58.0320094102946,20.6784259348644,9.2E-6,0,0,0,5906,290.3777,1000.063,,,,,,,,,,,,,,,,,211.928238,,,,,,295.1065979,,,,
,15325410.09,686.947692871094,1000.063,0.128941216775842,2.84454516905721E-6,1,15.0002345885404,40.1327056884766,2.00376908839977,8.940001539886,0.714506708002314,0.0674152806120105,25,-0.00015473560494143,0.128934891749084,0.000356463315455003,295.1069946,295.1072388,1000.063,1000.063,57.1268835850253,20.6785124494268,9.25E-6,0,0,0,5906,290.3409,1000.063,,,,,,,,,,,,,,,,,212.294205,,,,,,295.1071167,,,,
,15325425.13,688.168701171875,1000.063,0.128135682237848,2.88111845959294E-6,1,15.0002345885404,40.1327056884766,2.00374984002651,8.940001539886,0.710035035838752,0.0670067046992193,25,-0.000151406935035696,0.128129385602102,0.000356621714160665,295.1069641,295.1069946,1000.063,1000.063,57.6419767791984,20.6794288389422,9.25E-6,0,0,0,5906,290.32965,1000.063,,,,,,,,,,,,,,,,,211.562286,,,,,,295.10697935,,,,
,15325440.155,689.423156738281,1000.063,0.127331170598608,2.61203794167912E-6,1,15.0002345885404,40.1327056884766,2.00374952868271,8.940001539886,0.705576665906036,0.0665884468580584,25,-0.000150055119338703,0.127324910369523,0.000354826726091914,295.1055603,295.1069641,1000.063,1000.063,57.6404135221599,20.6794631686358,9.2E-6,0,0,0,5906,290.30895,1000.063,,,,,,,,,,,,,,,,,211.928238,,,,,,295.1062622,,,,
,15325455.115,690.699401855469,1000.063,0.126511714390302,2.37378698056347E-6,1,15.0002345885404,40.1327056884766,2.0037406220398,8.940001539886,0.701033340543194,0.0661536829001327,25,-0.000150177328377018,0.126505495201435,0.000351471818444713,295.1055603,295.1080627,1000.063,1000.063,57.4856510753522,20.6783733559281,9.2E-6,0,0,0,5906,290.30095,1000.063,,,,,,,,,,,,,,,,,211.562286,,,,,,295.1068115,,,,
,15325470.09,691.967712402344,1000.063,0.125687490784785,2.60688245511365E-6,1,15.0002345885404,40.1327056884766,2.00376634807729,8.940001539886,0.696475118373355,0.0657201619669324,25,-0.00014983123410771,0.125681306445438,0.000348577422847753,295.1080627,295.1086426,1000.063,1000.063,58.0757806073715,20.6783434594844,9.2E-6,0,0,0,5906,290.2874,1000.063,,,,,,,,,,,,,,,,,211.562286,,,,,,295.10835265,,,,
,15325485.115,693.199096679688,1000.063,0.124850668598551,2.76702987050255E-6,1,15.0002345885404,40.1327056884766,2.0037896574978,8.940001539886,0.691845847526807,0.0652830526966585,25,-0.000148954418655749,0.124844515642592,0.000346205399416735,295.1086426,295.1100769,1000.063,1000.063,57.2769562607176,20.6788351409523,9.2E-6,0,0,0,5906,290.2532,1000.063,,,,,,,,,,,,,,,,,211.928238,,,,,,295.10935975,,,,
,15325500.11,694.489135742188,1000.063,0.124005019336029,2.86508832239568E-6,1,15.0002345885404,40.1327056884766,2.00374421159975,8.940001539886,0.687143672332972,0.0648484270681379,25,-0.000146357633315859,0.123998897170144,0.000345483590812309,295.109314,295.1100769,1000.063,1000.063,57.0792042453522,20.6789831475542,9.15E-6,0,0,0,5906,290.2357,1000.063,,,,,,,,,,,,,,,,,211.928238,,,,,,295.10969545,,,,
,15325515.105,695.738037109375,1000.063,0.123146291497733,2.14998982297288E-6,1,15.0002345885404,40.1327056884766,2.0037764227401,8.940001539886,0.682395856115894,0.0644014071992688,25,-0.000145191518027253,0.123140211148304,0.000343278948812708,295.1081238,295.109314,1000.063,1000.063,57.0557553897753,20.6787302291078,9.15E-6,0,0,0,5906,290.21815,1000.063,,,,,,,,,,,,,,,,,211.562286,,,,,,295.1087189,,,,
,15325530.105,696.950500488281,1000.063,0.122270553220873,2.45222517194767E-6,1,15.0002345885404,40.1327056884766,2.00376718563585,8.940001539886,0.677539121766397,0.0639524981346056,25,-0.000142518793116555,0.122264505302258,0.000342527509793862,295.1081238,295.1090393,1000.063,1000.063,57.8623960216215,20.678348993749,9.2E-6,0,0,0,5906,290.19325,1000.063,,,,,,,,,,,,,,,,,211.928238,,,,,,295.10858155,,,,
,15325545.085,698.261108398438,1000.063,0.121395967874177,2.42777067257391E-6,1,15.0002345885404,40.1327056884766,2.00369893377858,8.940001539886,0.672669695771937,0.0634998340000981,25,-0.000140294450752824,0.121389951243357,0.000341321977047952,295.1090393,295.1100769,1000.063,1000.063,57.5114448164869,20.6803408264893,9.2E-6,0,0,0,5906,290.1732,1000.063,,,,,,,,,,,,,,,,,211.562286,,,,,,295.1095581,,,,
,15325560.085,699.511535644531,1000.063,0.120515453145914,1.9583592717377E-6,1,15.0002345885404,40.1327056884766,2.00370019320517,8.940001539886,0.667793517426067,0.0630133022726918,25,-0.000144001684118337,0.120509492713179,0.000334156090500864,295.1100769,295.1107178,1000.063,1000.063,57.7529680289292,20.6793744445021,9.2E-6,0,0,0,5906,290.1557,1000.063,,,,,,,,,,,,,,,,,211.928238,,,,,,295.11039735,,,,
,15325575.11,700.779235839844,1000.063,0.119622573262154,2.11003715664155E-6,1,15.0002345885404,40.1327056884766,2.00379496564878,8.95000208169222,0.662874998045294,0.062565260039179,25,-0.000140106757490364,0.119616638060603,0.000334554874027979,295.1107178,295.111969,1000.063,1000.063,56.9877537086022,20.678358867728,9.2E-6,0,0,0,5906,290.1318,1000.063,,,,,,,,,,,,,,,,,211.928238,,,,,,295.1113434,,,,
,15325590.18,701.984619140625,1000.063,0.118707893226447,2.80088469155805E-6,1,15.0002345885404,40.1327056884766,2.00376055806801,8.940001539886,0.657796023915268,0.0620786261877538,25,-0.000140380937393877,0.1187020025711,0.000330698843060186,295.1116638,295.111969,1000.063,1000.063,57.5567792706022,20.6779723835866,9.2E-6,0,0,0,5906,290.10725,1000.063,,,,,,,,,,,,,,,,,212.294205,,,,,,295.1118164,,,,
,15325605.155,703.294128417969,1000.063,0.11779259400421,2.86713111314533E-6,1,15.0002345885404,40.1327056884766,2.00380152028935,8.940001539886,0.652736022490344,0.0616122252381076,25,-0.000137339650395251,0.117786735060637,0.000330139639474312,295.1116638,295.113678,1000.063,1000.063,57.3043132588907,20.6789712535929,9.2E-6,0,0,0,5906,290.09065,1000.063,,,,,,,,,,,,,,,,,212.294205,,,,,,295.1126709,,,,
,15325620.09,704.530944824219,1000.063,0.11685985496853,2.09880953166439E-6,1,15.0002345885404,40.1327056884766,2.00380406703634,8.940001539886,0.647569369060031,0.0611113375257526,25,-0.000138674535626758,0.116854046991624,0.000325163878350079,295.1111755,295.113678,1000.063,1000.063,57.6443216647561,20.6798108843735,9.2E-6,0,0,0,5906,290.0588,1000.063,,,,,,,,,,,,,,,,,211.196335,,,,,,295.11242675,,,,
,15325635.09,705.813598632813,1000.063,0.115921923171109,2.37787594808319E-6,1,15.0002345885404,40.1327056884766,2.00383849867227,8.940001539886,0.642382068402847,0.060628148439804,25,-0.000136482051694177,0.11591615582044,0.000323687680899747,295.1111755,295.1115417,1000.063,1000.063,57.3410497992945,20.6781914475072,9.2E-6,0,0,0,5906,290.03015,1000.063,,,,,,,,,,,,,,,,,211.562286,,,,,,295.1113586,,,,
,15325650.1,707.034484863281,1000.063,0.114962077500808,2.26272261910482E-6,1,15.0002345885404,40.1327056884766,2.00374397588343,8.940001539886,0.6370350730107,0.0601091637726499,25,-0.000137928703578754,0.114956365906163,0.000318443670670516,295.1115417,295.1117859,1000.063,1000.063,57.1026531009291,20.6802973384582,9.2E-6,0,0,0,5906,290.02335,1000.063,,,,,,,,,,,,,,,,,211.196335,,,,,,295.1116638,,,,
,15325665.095,708.32275390625,1000.063,0.113992490332187,2.48548415291532E-6,1,15.0002345885404,40.1327056884766,2.00374885226178,8.940001539886,0.631661824841469,0.0596232459026141,25,-0.000133026424513675,0.113986809250676,0.000319530017441461,295.1112976,295.1117859,1000.063,1000.063,57.4661103623715,20.679836636576,9.2E-6,0,0,0,5906,290.00545,1000.063,,,,,,,,,,,,,,,,,211.928238,,,,,,295.11154175,,,,
,15325680.07,709.59912109375,1000.063,0.113021759037754,1.9647934667045E-6,1,15.0002345885404,40.1327056884766,2.00376614049546,8.940001539886,0.626288603512426,0.0591096805983283,25,-0.000133096633385438,0.113016125365271,0.000315667642126999,295.1112976,295.1116638,1000.063,1000.063,57.2433462343907,20.6786462799388,9.2E-6,0,0,0,5906,289.97205,1000.063,,,,,,,,,,,,,,,,,211.196335,,,,,,295.1114807,,,,
,15325695.075,710.853820800781,1000.063,0.112029323436698,2.93261892624777E-6,1,15.0002345885404,40.1327056884766,2.00377646265547,8.940001539886,0.620791752031039,0.0585965424142219,25,-0.000130973878773222,0.112023727008145,0.000313908034516565,295.1116638,295.1130676,1000.063,1000.063,57.9765137854292,20.6787042946418,9.25E-6,0,0,0,5906,289.9402,1000.063,,,,,,,,,,,,,,,,,211.562286,,,,,,295.1123657,,,,
,15325710.1,712.113708496094,1000.063,0.111038621911721,2.26159329395196E-6,1,15.0002345885404,40.1327056884766,2.00382478037232,8.940001539886,0.615317307247902,0.0580702393193567,25,-0.000131556071296945,0.111033075365741,0.000309420384453033,295.1130676,295.1140442,1000.063,1000.063,57.3418314278138,20.6790827279983,9.25E-6,0,0,0,5906,289.9244,1000.063,,,,,,,,,,,,,,,,,211.562286,,,,,,295.1135559,,,,
,15325725.11,713.372924804687,1000.063,0.110020653624456,2.69507984906675E-6,1,15.0002345885404,40.1327056884766,2.00381382768606,8.940001539886,0.609672893992723,0.0575386434335012,25,-0.000130162939975951,0.110015154756497,0.000306779119094053,295.1140442,295.1141052,1000.063,1000.063,57.5919525539676,20.6775869512855,9.2E-6,0,0,0,5906,289.91975,1000.063,,,,,,,,,,,,,,,,,211.196335,,,,,,295.1140747,,,,
,15325740.1,714.608093261719,1000.063,0.108991798676443,2.16850739864675E-6,1,15.0002345885404,40.1327056884766,2.00379828684521,8.940001539886,0.603966462978121,0.0570054270213709,25,-0.00012804522568561,0.10898634520989,0.000304864509708354,295.1122742,295.1141052,1000.063,1000.063,57.5794464976599,20.6785525546198,9.2E-6,0,0,0,5906,289.88955,1000.063,,,,,,,,,,,,,,,,,211.562286,,,,,,295.1131897,,,,
,15325755.125,715.901794433594,1000.063,0.10795572683528,1.98948429209218E-6,1,15.0002345885404,40.1327056884766,2.00371583105972,8.940001539886,0.598200827729396,0.0564642767829269,25,-0.000126334853249545,0.107950318983552,0.000302510169662739,295.1122742,295.1137085,1000.063,1000.063,58.0054340406408,20.6794297362305,9.15E-6,0,0,0,5906,289.8609,1000.063,,,,,,,,,,,,,,,,,211.196335,,,,,,295.11299135,,,,
,15325770.135,717.158386230469,1000.063,0.106915663266352,1.49059614653386E-6,1,15.0002345885404,40.1327056884766,2.0037764885846,8.940001539886,0.592455952518496,0.0559136829272807,25,-0.000126637185450547,0.106910310917119,0.00029810509815433,295.1121826,295.1137085,1000.063,1000.063,57.4559491916215,20.6781174314608,9.15E-6,0,0,0,5906,289.84445,1000.063,,,,,,,,,,,,,,,,,211.196335,,,,,,295.11294555,,,,
,15325785.12,718.427734375,1000.063,0.105850634474967,2.5607259864219E-6,1,15.0002345885404,40.1327056884766,2.00376045262575,8.940001539886,0.586547793803118,0.0553761101010944,25,-0.00012181833695709,0.105845322587034,0.000298715660272379,295.1113892,295.1121826,1000.063,1000.063,57.5348936720638,20.6778678631738,9.2E-6,0,0,0,5906,289.8312,1000.063,,,,,,,,,,,,,,,,,211.196335,,,,,,295.1117859,,,,
,15325800.11,719.646484375,1000.063,0.10476281145102,1.47195581816108E-6,1,15.0002345885404,40.1327056884766,2.00382123091489,8.940001539886,0.580538186476723,0.0547966497007148,25,-0.000122759222336121,0.104757559018987,0.000293483048076068,295.1113892,295.1128235,1000.063,1000.063,57.6857479762753,20.6761881991547,9.15E-6,0,0,0,5906,289.8137,1000.063,,,,,,,,,,,,,,,,,211.196335,,,,,,295.11210635,,,,
,15325815.1,720.960876464844,1000.063,0.103652231985533,1.18667158481708E-6,1,15.0002345885404,40.1327056884766,2.00384659979223,8.940001539886,0.574392502348898,0.0542008732329721,25,-0.000124304476194742,0.103647037610353,0.000287565811867189,295.1128235,295.1148071,1000.063,1000.063,57.9124202468523,20.6766139430732,9.15E-6,0,0,0,5906,289.78985,1000.063,,,,,,,,,,,,,,,,,211.562286,,,,,,295.1138153,,,,
,15325830.11,722.1552734375,1000.063,0.102545543595062,2.37263118637175E-6,1,15.0002345885404,40.1327056884766,2.00388387136165,8.940001539886,0.568269663357097,0.053627003109229,25,-0.000122316246405912,0.10254039459251,0.000285191861101325,295.1148071,295.1156006,1000.063,1000.063,57.6122748954676,20.6751516066284,9.2E-6,0,0,0,5906,289.76875,1000.063,,,,,,,,,,,,,,,,,210.830383,,,,,,295.11520385,,,,
,15325845.1,723.416564941406,1000.063,0.101429096021011,2.18695604943473E-6,1,15.0002345885404,40.1327056884766,2.00383220646705,8.940001539886,0.562067858488615,0.0530490160016838,25,-0.000119716452620503,0.101423994168582,0.000283387252832859,295.1153259,295.1156006,1000.063,1000.063,57.9819851850638,20.6770680084239,9.2E-6,0,0,0,5906,289.74925,1000.063,,,,,,,,,,,,,,,,,211.196335,,,,,,295.11546325,,,,
,15325860.085,724.683471679688,1000.063,0.100314898166548,1.95830549649745E-6,1,15.0002345885404,40.1327056884766,2.0038252567171,8.940001539886,0.555891311911398,0.0524694323291086,25,-0.000117829799839028,0.100309843980565,0.000280877032091865,295.1153259,295.1177673,1000.063,1000.063,57.8772469634869,20.6762904864999,9.2E-6,0,0,0,5906,289.7302,1000.063,,,,,,,,,,,,,,,,,210.830383,,,,,,295.1165466,,,,
,15325875.085,725.898742675781,1000.063,0.099147527573519,1.87342132269538E-6,1,15.0002345885404,40.1327056884766,2.00384750867715,8.940001539886,0.549428754223686,0.0518546247859659,25,-0.000117379963200449,0.0991425298493279,0.000276746349107537,295.1155396,295.1177673,1000.063,1000.063,57.4629838482945,20.676451120863,9.2E-6,0,0,0,5906,289.6937,1000.063,,,,,,,,,,,,,,,,,211.562286,,,,,,295.11665345,,,,
,15325890.11,727.196228027344,1000.063,0.09797296097129,1.47728359665105E-6,1,15.0002345885404,40.1327056884766,2.00384749144758,8.940001539886,0.542919151908451,0.0512476256116503,25,-0.000114695670764886,0.0979680160663433,0.000274786264250474,295.1155396,295.1169434,1000.063,1000.063,57.870993935333,20.6775406270914,9.2E-6,0,0,0,5906,289.67825,1000.063,,,,,,,,,,,,,,,,,211.562286,,,,,,295.1162415,,,,
,15325905.18,728.479553222656,1000.063,0.0967848350460185,1.67912884096703E-6,1,15.0002345885404,40.1327056884766,2.00385151987877,8.940001539886,0.536336674884515,0.0506209090793167,25,-0.000114291315976322,0.0967799511143493,0.000270491944627524,295.1159363,295.1169434,1000.063,1000.063,57.3566823696791,20.6766391791481,9.15E-6,0,0,0,5906,289.66275,1000.063,,,,,,,,,,,,,,,,,210.830383,,,,,,295.11643985,,,,
,15325920.18,729.753051757812,1000.063,0.0955790695730738,2.12292925858216E-6,1,15.0002345885404,40.1327056884766,2.00385967309729,8.940001539886,0.529658133671522,0.0499782843217537,25,-0.000115107187612691,0.095574252225099,0.000264924730820312,295.1159363,295.116272,1000.063,1000.063,57.8280043667753,20.6790522610012,9.15E-6,0,0,0,5906,289.63575,1000.063,,,,,,,,,,,,,,,,,210.830383,,,,,,295.11610415,,,,
,15325935.135,730.981872558594,1000.063,0.0943716411251709,2.06247550223334E-6,1,15.0002345885404,40.1327056884766,2.00373356548584,8.940001539886,0.52293358472952,0.0493578454920887,25,-0.000111170104494563,0.0943668708495766,0.000264097514306217,295.1162109,295.116272,1000.063,1000.063,57.4981571316599,20.6781379997643,9.2E-6,0,0,0,5906,289.612,1000.063,,,,,,,,,,,,,,,,,210.830383,,,,,,295.11624145,,,,
,15325950.115,732.278625488281,1000.063,0.0931006720373712,1.77194709667643E-6,1,15.0002345885404,40.1327056884766,2.00380335634875,8.940001539886,0.515908735523033,0.048691119150778,25,-0.000110390836920544,0.0930959625389159,0.000259883278479918,295.1162109,295.1166382,1000.063,1000.063,57.5341120435445,20.6762626774483,9.15E-6,0,0,0,5906,289.57235,1000.063,,,,,,,,,,,,,,,,,210.830383,,,,,,295.11642455,,,,
,15325965.085,733.465026855469,1000.063,0.0918413889597565,1.80581468399203E-6,1,15.0002345885404,40.1327056884766,2.00379639596032,8.95000208169222,0.508928570831786,0.048034535123839,25,-0.000108544949521032,0.091836736282619,0.000256761419081936,295.1166382,295.1174011,1000.063,1000.063,57.3050948874099,20.6769516830582,9.15E-6,0,0,0,5906,289.54535,1000.063,,,,,,,,,,,,,,,,,210.830383,,,,,,295.11701965,,,,
,15325980.12,734.750183105469,1000.063,0.0905548291523372,2.02707137792366E-6,1,15.0002345885404,40.1327056884766,2.0037724495301,8.940001539886,0.50179342151038,0.0473604176230765,25,-0.00010717827364592,0.0905502363337538,0.000253043638445056,295.1174011,295.1187744,1000.063,1000.063,57.4958122461022,20.6786802040478,9.15E-6,0,0,0,5906,289.52315,1000.063,,,,,,,,,,,,,,,,,211.196335,,,,,,295.11808775,,,,
,15325995.12,736.009094238281,1000.063,0.0892178093803133,2.01766303598892E-6,1,15.0002345885404,40.1327056884766,2.00383817939154,8.940001539886,0.494399604258939,0.0466709211783004,25,-0.000104114099780296,0.0892132767761652,0.000250800762436956,295.1178589,295.1187744,1000.063,1000.063,57.5200427301984,20.6759470199835,9.15E-6,0,0,0,5906,289.5152,1000.063,,,,,,,,,,,,,,,,,211.562286,,,,,,295.11831665,,,,
,15326010.095,737.288696289063,1000.063,0.0878494689543359,1.9282592764589E-6,1,15.0002345885404,40.1327056884766,2.00384347519975,8.95000208169222,0.486818877347449,0.0459483358836621,25,-0.000103782547938722,0.0878450110250461,0.00024570745949547,295.1172485,295.1178589,1000.063,1000.063,57.3449579418907,20.6769081504573,9.2E-6,0,0,0,5906,289.5024,1000.063,,,,,,,,,,,,,,,,,210.830383,,,,,,295.1175537,,,,
,15326025.1,738.5,1000.063,0.0864775515813494,1.82528809632354E-6,1,15.0002345885404,40.1327056884766,2.00381172067094,8.940001539886,0.479209752712401,0.0452217085603483,25,-0.000103698709553234,0.0864731673319522,0.0002403605794001,295.1172485,295.1174011,1000.063,1000.063,58.0945396918331,20.6773018318767,9.2E-6,0,0,0,5906,289.4833,1000.063,,,,,,,,,,,,,,,,,210.830383,,,,,,295.1173248,,,,
,15326040.075,739.810852050781,1000.063,0.0850770644420682,1.56486235057505E-6,1,15.0002345885404,40.1327056884766,2.00384292126189,8.940001539886,0.471455298878305,0.0444993034146618,25,-0.000100378123252566,0.0850727395025131,0.000238142285961553,295.1174011,295.118866,1000.063,1000.063,57.95540981541,20.6778121840265,9.2E-6,0,0,0,5906,289.4595,1000.063,,,,,,,,,,,,,,,,,210.464432,,,,,,295.11813355,,,,
,15326055.075,741.023864746094,1000.063,0.0836394356018358,1.73934757721756E-6,1,15.0002345885404,40.1327056884766,2.00386682420305,8.940001539886,0.463493574078857,0.0437526221290246,25,-9.78750788469837E-5,0.0836351736778443,0.000234977154457475,295.118866,295.118927,1000.063,1000.063,57.5536527565253,20.6758583379309,9.2E-6,0,0,0,5906,289.42145,1000.063,,,,,,,,,,,,,,,,,211.196335,,,,,,295.1188965,,,,
,15326070.085,742.283203125,1000.063,0.0821846114206291,1.6833675856317E-6,1,15.0002345885404,40.1327056884766,2.00375570552199,8.940001539886,0.455406745528866,0.042990547613891,25,-9.5980864747876E-5,0.0821804167240229,0.000231122761867722,295.118927,295.1207275,1000.063,1000.063,57.7248294022369,20.6802399590221,9.2E-6,0,0,0,5906,289.391,1000.063,,,,,,,,,,,,,,,,,211.562286,,,,,,295.11982725,,,,
,15326085.105,743.580505371094,1000.063,0.0806927520500428,8.57609416963087E-7,1,15.0002345885404,40.1327056884766,2.00383648090693,8.940001539886,0.447157583035773,0.0422113651468048,25,-9.43525399378317E-5,0.0806886298526851,0.000226845228569993,295.119812,295.1207275,1000.063,1000.063,57.5817913832176,20.6773242701103,9.2E-6,0,0,0,5906,289.3669,1000.063,,,,,,,,,,,,,,,,,211.196335,,,,,,295.12026975,,,,
,15326100.145,744.800537109375,1000.063,0.0792018485402521,1.68676158208382E-6,1,15.0002345885404,40.1327056884766,2.00385215485026,8.940001539886,0.438899142831527,0.0414312712538937,25,-9.27259759063145E-5,0.0791977986993473,0.000222564015945596,295.119812,295.1222229,1000.063,1000.063,57.9225814176023,20.6775850255237,9.2E-6,0,0,0,5906,289.3463,1000.063,,,,,,,,,,,,,,,,,211.196335,,,,,,295.12101745,,,,
,15326115.135,746.107238769531,1000.063,0.0777022478684052,1.31108943388059E-6,1,15.0002345885404,40.1327056884766,2.0039074279854,8.940001539886,0.430601522419001,0.0406388261138031,25,-9.26217255433945E-5,0.0776982790928148,0.000216710859234012,295.1207275,295.1222229,1000.063,1000.063,57.5427099572561,20.6754111054424,9.2E-6,0,0,0,5906,289.33675,1000.063,,,,,,,,,,,,,,,,,210.464432,,,,,,295.1214752,,,,
,15326154.18,748.731628417969,1000.063,0.0745987974495894,1.49074940924797E-6,1,15.0002345885404,40.1327056884766,2.00393295482859,8.940001539886,0.413262365974067,0.0390185320024622,2.5,-8.61364780023658E-5,0.0745949713633653,0.000210939579058504,295.1184387,295.1199951,1000.063,1000.063,57.3512109700445,20.6761866868938,9.2E-6,0,0,0,5906,289.25635,1000.063,,,,,,,,,,,,,,,,,210.09848,,,,,,295.1192169,,,,
,15326160.93,749.860534667969,1000.063,0.0730186065618439,1.28093555968565E-6,1,15.0002345885404,40.1327056884766,2.0038858589109,8.940001539886,0.40449857574301,0.0381969304254871,2.5,-8.32804033020995E-5,0.0730148552397831,0.000207516081169365,295.1192932,295.1199951,1000.063,1000.063,57.9225814176023,20.6763833916304,9.2E-6,0,0,0,5906,289.24525,1000.063,,,,,,,,,,,,,,,,,210.464432,,,,,,295.11964415,,,,
,15326175.095,751.131469726563,1000.063,0.0714157641083595,1.36157458011853E-6,1,15.0002345885404,40.1327056884766,2.00389761580614,8.940001539886,0.39562115061512,0.0373636198125885,2.5,-8.05784755500394E-5,0.071412089704092,0.000203853171932633,295.1192932,295.1201477,1000.063,1000.063,57.73186405891,20.6775443698805,9.2E-6,0,0,0,5906,289.22945,1000.063,,,,,,,,,,,,,,,,,210.464432,,,,,,295.11972045,,,,
,15326190.095,752.37646484375,1000.063,0.0697751378003402,1.2463693287926E-6,1,15.0002345885404,40.1327056884766,2.00387428314222,8.940001539886,0.386528930232386,0.0364970539012685,2.5,-8.01536972725527E-5,0.0697715516042883,0.000197762034505371,295.1194153,295.1201477,1000.063,1000.063,57.5724118409869,20.6767323567632,9.2E-6,0,0,0,5906,289.21355,1000.063,,,,,,,,,,,,,,,,,210.830383,,,,,,295.1197815,,,,
,15326205.08,753.620727539063,1000.063,0.0681077011409836,1.58618729659983E-6,1,15.0002345885404,40.1327056884766,2.00387086655906,8.940001539886,0.377290555084806,0.035632597071617,2.5,-7.68472592877534E-5,0.0681041933942212,0.000194441280622232,295.1194153,295.1204834,1000.063,1000.063,57.9608812150446,20.6773229868762,9.2E-6,0,0,0,5906,289.20075,1000.063,,,,,,,,,,,,,,,,,210.464432,,,,,,295.11994935,,,,
,15326220.085,754.896484375,1000.063,0.066421118833196,1.41036640566268E-6,1,15.0002345885404,40.1327056884766,2.00391404240156,8.940001539886,0.367956061096245,0.0347425310085799,2.5,-7.64882763299847E-5,0.0664177001523318,0.000188108218538356,295.1204834,295.1209412,1000.063,1000.063,57.2058280654676,20.6774181109112,9.2E-6,0,0,0,5906,289.177,1000.063,,,,,,,,,,,,,,,,,210.464432,,,,,,295.1207123,,,,
,15326235.13,756.119812011719,1000.063,0.0647303624089826,1.67027923446856E-6,1,15.0002345885404,40.1327056884766,2.00394276969938,8.940001539886,0.358595106628371,0.0338543588957066,2.5,-7.53507149608186E-5,0.0647270295270841,0.000182549209203148,295.1209412,295.1212463,1000.063,1000.063,58.2086574556408,20.6775962843788,9.2E-6,0,0,0,5906,289.1406,1000.063,,,,,,,,,,,,,,,,,210.464432,,,,,,295.12109375,,,,
,15326250.18,757.360961914062,1000.063,0.0630094932152243,1.02654611569144E-6,1,15.0002345885404,40.1327056884766,2.00389430053563,8.940001539886,0.349053170815664,0.0329571837597308,2.5,-7.27167324151256E-5,0.0630062422140835,0.000178351427815515,295.1212463,295.1229858,1000.063,1000.063,57.4051433378714,20.6770518914699,9.2E-6,0,0,0,5906,289.11685,1000.063,,,,,,,,,,,,,,,,,210.09848,,,,,,295.12211605,,,,
,15326265.125,758.667358398438,1000.063,0.0612819515837398,1.11522653221498E-6,1,15.0002345885404,40.1327056884766,2.00395409349463,8.940001539886,0.339492695887526,0.0320576722845511,2.5,-7.01784868886648E-5,0.0612787839854078,0.00017402993789748,295.1226807,295.1229858,1000.063,1000.063,57.4356268501215,20.6762919308983,9.15E-6,0,0,0,5906,289.09315,1000.063,,,,,,,,,,,,,,,,,210.830383,,,,,,295.12283325,,,,
,15326280.1,759.885498046875,1000.063,0.0595162504111768,9.51095688486919E-7,1,15.0002345885404,40.1327056884766,2.00392788959559,8.940001539886,0.329706591530564,0.0311352889538339,2.5,-6.78785269474389E-5,0.0595131699074255,0.000169319889836119,295.1226807,295.1235962,1000.063,1000.063,57.3113479155637,20.6775983837259,9.15E-6,0,0,0,5906,289.06625,1000.063,,,,,,,,,,,,,,,,,210.09848,,,,,,295.12313845,,,,
,15326295.11,761.153503417969,1000.063,0.057745443307231,8.07196480334906E-7,1,15.0002345885404,40.1327056884766,2.00392786464884,8.940001539886,0.319896790556001,0.030207889032865,2.5,-6.60683634553423E-5,0.0577424510667822,0.000164098161617832,295.1235962,295.1248169,1000.063,1000.063,57.187068981006,20.6794110960822,9.25E-6,0,0,0,5906,289.03935,1000.063,,,,,,,,,,,,,,,,,211.196335,,,,,,295.12420655,,,,
,15326310.08,762.416748046875,1000.063,0.055935492047567,9.00350688561477E-7,1,15.0002345885404,40.1327056884766,2.00396989962756,8.940001539886,0.309876364925804,0.0292620699950702,2.5,-6.39452490113984E-5,0.0559325912354012,0.000159028228579159,295.1237183,295.1248169,1000.063,1000.063,57.870993935333,20.6786186553253,9.25E-6,0,0,0,5906,289.0163,1000.063,,,,,,,,,,,,,,,,,210.09848,,,,,,295.1242676,,,,
,15326325.095,763.64697265625,1000.063,0.0541422744454305,1.17844175658178E-6,1,15.0002345885404,40.1327056884766,2.00397920797741,8.940001539886,0.299942891955358,0.0283303062971661,2.5,-6.07886723418059E-5,0.0541394594347236,0.000155051425030772,295.1237183,295.1265564,1000.063,1000.063,57.5036285312945,20.676862466305,9.2E-6,0,0,0,5906,288.99955,1000.063,,,,,,,,,,,,,,,,,210.09848,,,,,,295.12513735,,,,
,15326340.165,764.949462890625,1000.063,0.0522902130663193,1.08683650846699E-6,1,15.0002345885404,40.1327056884766,2.00398199597093,8.940001539886,0.289683414437242,0.0273571764626608,2.5,-5.94601674719944E-5,0.0522874934987412,0.000149014338763159,295.1265564,295.1265869,1000.063,1000.063,58.0789071214484,20.6766393057197,9.2E-6,0,0,0,5906,288.979,1000.063,,,,,,,,,,,,,,,,,210.09848,,,,,,295.12657165,,,,
,15326355.165,766.23974609375,1000.063,0.0504301106513847,7.92096970432897E-7,1,15.0002345885404,40.1327056884766,2.00397142719691,8.940001539886,0.279377738015918,0.0263776293917207,2.5,-5.84940414238959E-5,0.0504274883679484,0.000142586813744296,295.1265869,295.1291809,1000.063,1000.063,57.7428068581792,20.6775857700153,9.2E-6,0,0,0,5906,288.95215,1000.063,,,,,,,,,,,,,,,,,210.464432,,,,,,295.1278839,,,,
,15326370.11,767.453491210937,1000.063,0.0485567409482846,9.12761478059819E-7,1,15.0002345885404,40.1327056884766,2.00393730062479,8.940001539886,0.268995009914664,0.0253968298557209,2.5,-5.64317939999218E-5,0.0485542123833564,0.000137199203504467,295.1291809,295.1297913,1000.063,1000.063,58.0234114965831,20.6786298244986,9.2E-6,0,0,0,5906,288.9273,1000.063,,,,,,,,,,,,,,,,,210.09848,,,,,,295.1294861,,,,
,15326385.12,768.725219726563,1000.063,0.0466811922584555,1.10410970597088E-6,1,15.0002345885404,40.1327056884766,2.00390966898287,8.940001539886,0.258601050543224,0.0244185152630419,2.5,-5.3731158278163E-5,0.0466787571102378,0.000132439732137291,295.1296692,295.1297913,1000.063,1000.063,57.7881413122946,20.679017277859,9.2E-6,0,0,0,5906,288.90245,1000.063,,,,,,,,,,,,,,,,,210.464432,,,,,,295.12973025,,,,
,15326400.12,769.928833007812,1000.063,0.0447909976012436,1.02700803949865E-6,1,15.0002345885404,40.1327056884766,2.00396381197284,8.940001539886,0.248136435527167,0.0234303184773355,2.5,-5.15833673726251E-5,0.0447886597374518,0.000127064330364091,295.1296692,295.1297302,1000.063,1000.063,57.6724602914484,20.6787462821675,9.2E-6,0,0,0,5906,288.8819,1000.063,,,,,,,,,,,,,,,,,210.464432,,,,,,295.1296997,,,,
,15326415.125,771.258361816406,1000.063,0.0428969131849465,9.56958653083789E-7,1,15.0002345885404,40.1327056884766,2.0039511580428,8.940001539886,0.237642025490979,0.0224388333874387,2.5,-4.95170122884306E-5,0.0428946728700434,0.000121592930346155,295.1297302,295.1299133,1000.063,1000.063,57.5747567265446,20.6777298124928,9.2E-6,0,0,0,5906,288.8582,1000.063,,,,,,,,,,,,,,,,,210.464432,,,,,,295.12982175,,,,
,15326430.125,772.506652832031,1000.063,0.0410130375459513,9.70814161380586E-7,1,15.0002345885404,40.1327056884766,2.00385673207039,8.940001539886,0.227195047067774,0.0214538945766336,2.5,-4.70929822969287E-5,0.0410108924896325,0.00011652039276329,295.1299133,295.1304016,1000.063,1000.063,57.4723633905253,20.6800166752085,9.2E-6,0,0,0,5906,288.8316,1000.063,,,,,,,,,,,,,,,,,210.09848,,,,,,295.13015745,,,,
,15326445.1,773.768310546875,1000.063,0.0391121603717963,5.91378628143381E-7,1,15.0002345885404,40.1327056884766,2.00388043862054,8.940001539886,0.216667292003214,0.020461759855218,2.5,-4.45705427761464E-5,0.0391101121725854,0.000111476815845376,295.1290894,295.1304016,1000.063,1000.063,57.8858448771984,20.679573190264,9.2E-6,0,0,0,5906,288.80495,1000.063,,,,,,,,,,,,,,,,,210.464432,,,,,,295.1297455,,,,
,15326460.075,775.021667480469,1000.063,0.0372327232408525,8.94010478686325E-7,1,15.0002345885404,40.1327056884766,2.00392186263027,8.940001539886,0.206260158212744,0.0194777141840419,2.5,-4.2663779886549E-5,0.0372307729870959,0.000105903535127768,295.1290894,295.1296997,1000.063,1000.063,57.2558522906984,20.6785414096253,9.15E-6,0,0,0,5906,288.77495,1000.063,,,,,,,,,,,,,,,,,210.09848,,,,,,295.12939455,,,,
,15326475.11,776.247314453125,1000.063,0.0353447533570622,8.29832893640682E-7,1,15.0002345885404,40.1327056884766,2.00395046318909,8.940001539886,0.195804076148469,0.0184893463070001,2.5,-4.06888799013727E-5,0.0353429003124071,0.000100359681216373,295.1296997,295.1311035,1000.063,1000.063,57.8225329671407,20.6792601100505,9.15E-6,0,0,0,5906,288.74975,1000.063,,,,,,,,,,,,,,,,,210.464432,,,,,,295.1304016,,,,
,15326490.125,777.475219726563,1000.063,0.0334887126667279,4.68123014515758E-7,1,15.0002345885404,40.1327056884766,2.00391571980422,8.940001539886,0.185518945120316,0.017516217696523,2.5,-3.89151311191816E-5,0.0334869557378109,9.47448866233182E-5,295.1311035,295.1315308,1000.063,1000.063,57.9303977027946,20.6784911214668,9.15E-6,0,0,0,5906,288.7167,1000.063,,,,,,,,,,,,,,,,,210.464432,,,,,,295.13131715,,,,
,15326505.11,778.822509765625,1000.063,0.031656291493708,7.10084606836077E-7,1,15.0002345885404,40.1327056884766,2.00385535637764,8.940001539886,0.17536277006445,0.0165557850680747,2.5,-3.70794924503486E-5,0.031654629600961,8.92899878355108E-5,295.1311951,295.1315308,1000.063,1000.063,58.4720662666216,20.6801827187338,9.15E-6,0,0,0,5906,288.67265,1000.063,,,,,,,,,,,,,,,,,209.732529,,,,,,295.13136295,,,,
,15326520.105,780.01806640625,1000.063,0.0298323007599338,6.07331856833461E-7,1,15.0002345885404,40.1327056884766,2.00389263734436,8.940001539886,0.165261256189516,0.0156058584739973,2.5,-3.42822690242339E-5,0.0298307306434711,8.48152427770621E-5,295.1311951,295.1325684,1000.063,1000.063,57.1237570709483,20.6794451792736,9.2E-6,0,0,0,5906,288.65375,1000.063,,,,,,,,,,,,,,,,,210.464432,,,,,,295.13188175,,,,
,15326535.085,781.340270996094,1000.063,0.0280562381016697,5.40937413873286E-7,1,15.0002345885404,40.1327056884766,2.00388214101484,8.940001539886,0.155421589327335,0.0146772570932216,2.5,-3.2142497069121E-5,0.0280547597394899,7.98682061289904E-5,295.1325684,295.1336365,1000.063,1000.063,57.7881413122946,20.6788334632533,9.15E-6,0,0,0,5906,288.64585,1000.063,,,,,,,,,,,,,,,,,209.732529,,,,,,295.13310245,,,,
,15326550.11,782.611877441406,1000.063,0.0263015267943334,4.6342203320267E-7,1,15.0002345885404,40.1327056884766,2.00393426006761,8.940001539886,0.145704974022925,0.0137578510797402,2.5,-3.04693106707476E-5,0.0263001401267865,7.45480937110268E-5,295.1336365,295.1350708,1000.063,1000.063,57.6435400362369,20.6787373207211,9.15E-6,0,0,0,5906,288.6179,1000.063,,,,,,,,,,,,,,,,,209.732529,,,,,,295.13435365,,,,
,15326565.11,783.839782714844,1000.063,0.0246000922456305,4.83810424577595E-7,1,15.0002345885404,40.1327056884766,2.00396241591591,8.940001539886,0.136281452281764,0.0128657855607058,2.5,-2.89217956157164E-5,0.0245987942987272,6.93192132458147E-5,295.1350708,295.1365356,1000.063,1000.063,57.6193095521407,20.6774243561892,9.2E-6,0,0,0,5906,288.57575,1000.063,,,,,,,,,,,,,,,,,210.464432,,,,,,295.1358032,,,,
,15326580.09,785.067749023437,1000.063,0.0229415212285849,3.52387339165887E-7,1,15.0002345885404,40.1327056884766,2.00401010821812,8.940001539886,0.127096134347005,0.011998523682099,2.5,-2.70021911607553E-5,0.0229403098678376,6.46254301811897E-5,295.1352539,295.1365356,1000.063,1000.063,57.718576374083,20.6777457794757,9.2E-6,0,0,0,5906,288.54895,1000.063,,,,,,,,,,,,,,,,,209.732529,,,,,,295.13589475,,,,
,15326595.085,786.325012207031,1000.063,0.0213178973809119,2.44651391059677E-7,1,15.0002345885404,40.1327056884766,2.00398138698754,8.940001539886,0.118099702558137,0.011148073710325,2.5,-2.5304744199593E-5,0.0213167720122906,5.98476286433507E-5,295.1352539,295.1354675,1000.063,1000.063,57.4215575367753,20.6798845027385,9.2E-6,0,0,0,5906,288.52215,1000.063,,,,,,,,,,,,,,,,,209.732529,,,,,,295.1353607,,,,
,15326610.155,787.539855957031,1000.063,0.019751543909747,3.09958391244937E-7,1,15.0002345885404,40.1327056884766,2.00397577200333,8.940001539886,0.109421897928636,0.010329032697822,2.5,-2.34342511351476E-5,0.0197505005137654,5.54689048210284E-5,295.1350708,295.1354675,1000.063,1000.063,57.7607843141215,20.6782237696965,9.2E-6,0,0,0,5906,288.49935,1000.063,,,,,,,,,,,,,,,,,210.464432,,,,,,295.13526915,,,,
,15326625.17,788.841918945313,1000.063,0.0182606772798898,3.66257694961719E-7,1,15.0002345885404,40.1327056884766,2.0039914906063,8.940001539886,0.101163481405423,0.00954851359039109,2.5,-2.1840653065464E-5,0.0182597122868223,5.11113152952348E-5,295.1350708,295.1378479,1000.063,1000.063,57.5270773868715,20.6786133456049,9.2E-6,0,0,0,5906,288.48445,1000.063,,,,,,,,,,,,,,,,,209.732529,,,,,,295.13645935,,,,
,15326640.12,790.096801757812,1000.063,0.0168181943425709,2.64102478824152E-7,1,15.0002345885404,40.1327056884766,2.00398206891126,8.940001539886,0.0931717897969013,0.00879373103559899,2.5,-2.02075345150126E-5,0.0168173048465589,4.69895519400906E-5,295.1364746,295.1378479,1000.063,1000.063,57.7709454848715,20.6784691163479,9.2E-6,0,0,0,5906,288.4561,1000.063,,,,,,,,,,,,,,,,,209.732529,,,,,,295.13716125,,,,
,15326655.12,791.349304199219,1000.063,0.0154466899378621,2.74256505710997E-7,1,15.0002345885404,40.1327056884766,2.00395650105612,8.940001539886,0.0855727403731867,0.00807577392818835,2.5,-1.87000476060002E-5,0.0154458732735751,4.30244397762525E-5,295.1358643,295.1364746,1000.063,1000.063,57.7474966292946,20.6777195150947,9.2E-6,0,0,0,5906,288.42775,1000.063,,,,,,,,,,,,,,,,,210.464432,,,,,,295.13616945,,,,
,15326670.1,792.580444335938,1000.063,0.0141420067735014,2.77965328731095E-7,1,15.0002345885404,40.1327056884766,2.00396728684476,8.940001539886,0.0783454815822023,0.00739249806513583,2.5,-1.73439714009561E-5,0.0141412593331785,3.91728411030757E-5,295.1358643,295.1369019,1000.063,1000.063,58.0718724647754,20.6781022186696,9.15E-6,0,0,0,5906,288.403,1000.063,,,,,,,,,,,,,,,,,210.09848,,,,,,295.1363831,,,,
